Repository: katrina-coder/MPEA-corrosion-database

File: DB5-clean.csv (part 1 of 4)
FCC,BCC,HCP,IM,Phase,Alloy name,Environment,Concentration in M,Electrolyte,Corrosion potential (mV vs SCE),Pitting potential (mV vs SCE),Icorr (microA/cm2),Calculated passive window,Processing,Al,B,Be,Co,Cr,Cu,Fe,Ga,Hf,La,Mg,Mn,Mo,Nb,Ni,Si,Sn,Ta,Ti,V,W,Y,Zn,Zr,Reference
1,0,0,0,FCC,Co1.5CrFeNi1.5Ti0.5,0.5 M H2SO4,0.5,H2SO4,-92,1089,30,1181,induction melted,0,0,0,0.272727273,0.181818182,0,0.181818182,0,0,0,0,0,0,0,0.272727273,0,0,0,0.090909091,0,0,0,0,0,doi:10.1016/j.corsci.2010.04.004
1,0,0,0,FCC,Co1.5CrFeNi1.5Ti0.5Mo0.1,0.5 M H2SO4,0.5,H2SO4,-71,1089,78,1160,induction melted,0,0,0,0.267857143,0.178571429,0,0.178571429,0,0,0,0,0,0.017857143,0,0.267857143,0,0,0,0.089285714,0,0,0,0,0,doi:10.1016/j.corsci.2010.04.005
1,0,0,0,FCC,Co1.5CrFeNi1.5Ti0.5Mo0.5,0.5 M H2SO4,0.5,H2SO4,-64,1089,72,1153,induction melted,0,0,0,0.25,0.166666667,0,0.166666667,0,0,0,0,0,0.083333333,0,0.25,0,0,0,0.083333333,0,0,0,0,0,doi:10.1016/j.corsci.2010.04.006
1,0,0,0,FCC,Co1.5CrFeNi1.5Ti0.5Mo0.8,0.5 M H2SO4,0.5,H2SO4,-70,1089,69,1159,induction melted,0,0,0,0.238095238,0.158730159,0,0.158730159,0,0,0,0,0,0.126984127,0,0.238095238,0,0,0,0.079365079,0,0,0,0,0,doi:10.1016/j.corsci.2010.04.007
1,0,0,0,FCC,Co1.5CrFeNi1.5Ti0.5,1 M NaOH,1,NaOH,-546,653,0.09,1199,induction melted,0,0,0,0.272727273,0.181818182,0,0.181818182,0,0,0,0,0,0,0,0.272727273,0,0,0,0.090909091,0,0,0,0,0,doi:10.1016/j.corsci.2010.04.004
1,0,0,0,FCC,Co1.5CrFeNi1.5Ti0.5Mo0.1,1 M NaOH,1,NaOH,-379,653,0.11,1032,induction melted,0,0,0,0.267857143,0.178571429,0,0.178571429,0,0,0,0,0,0.017857143,0,0.267857143,0,0,0,0.089285714,0,0,0,0,0,doi:10.1016/j.corsci.2010.04.005
1,0,0,0,FCC,Co1.5CrFeNi1.5Ti0.5Mo0.5,1 M NaOH,1,NaOH,-657,653,0.16,1310,induction melted,0,0,0,0.25,0.166666667,0,0.166666667,0,0,0,0,0,0.083333333,0,0.25,0,0,0,0.083333333,0,0,0,0,0,doi:10.1016/j.corsci.2010.04.006
1,0,0,0,FCC,Co1.5CrFeNi1.5Ti0.5Mo0.8,1 M NaOH,1,NaOH,-589,660,0.25,1249,induction melted,0,0,0,0.238095238,0.158730159,0,0.158730159,0,0,0,0,0,0.126984127,0,0.238095238,0,0,0,0.079365079,0,0,0,0,0,doi:10.1016/j.corsci.2010.04.007
1,0,0,0,FCC,Co1.5CrFeNi1.5Ti0.5,1 M NaCl,1,NaCl,-443,338,0.57,781,induction melted,0,0,0,0.272727273,0.181818182,0,0.181818182,0,0,0,0,0,0,0,0.272727273,0,0,0,0.090909091,0,0,0,0,0,doi:10.1016/j.corsci.2010.04.004
1,0,0,0,FCC,Co1.5CrFeNi1.5Ti0.5Mo0.1,1 M NaCl,1,NaCl,-381,1214,0.13,1595,induction melted,0,0,0,0.267857143,0.178571429,0,0.178571429,0,0,0,0,0,0.017857143,0,0.267857143,0,0,0,0.089285714,0,0,0,0,0,doi:10.1016/j.corsci.2010.04.005
1,0,0,0,FCC,Co1.5CrFeNi1.5Ti0.5Mo0.5,1 M NaCl,1,NaCl,-493,1164,0.2,1657,induction melted,0,0,0,0.25,0.166666667,0,0.166666667,0,0,0,0,0,0.083333333,0,0.25,0,0,0,0.083333333,0,0,0,0,0,doi:10.1016/j.corsci.2010.04.006
1,0,0,0,FCC,Co1.5CrFeNi1.5Ti0.5Mo0.8,1 M NaCl,1,NaCl,-551,1182,0.41,1733,induction melted,0,0,0,0.238095238,0.158730159,0,0.158730159,0,0,0,0,0,0.126984127,0,0.238095238,0,0,0,0.079365079,0,0,0,0,0,doi:10.1016/j.corsci.2010.04.007
0,0,0,0,missing,CoCrFeNiTi,3.5% NaCl solution at 353K,0.6,NaCl,,0.5,,, EBM - as-built,0,0,0,0.2,0.2,0,0.2,0,0,0,0,0,0,0,0.2,0,0,0,0.2,0,0,0,0,0,https://doi.org/10.1016/j.addma.2018.10.023
0,0,0,0,missing,CoCrFeNiTi,3.5% NaCl solution at 353K,0.6,NaCl,,0.9,,,EBM - ST (W.Q.),0,0,0,0.2,0.2,0,0.2,0,0,0,0,0,0,0,0.2,0,0,0,0.2,0,0,0,0,0,https://doi.org/10.1016/j.addma.2018.10.023
0,0,0,0,missing,CoCrFeNiTi,3.5% NaCl solution at 353K,0.6,NaCl,,0.84,,,EBM - ST (A.C),0,0,0,0.2,0.2,0,0.2,0,0,0,0,0,0,0,0.2,0,0,0,0.2,0,0,0,0,0,https://doi.org/10.1016/j.addma.2018.10.023
1,1,0,1,BCC+B2+FCC,AlCoCrFeNi,0.5 M H2SO4,0.5,H2SO4,-197,,54.95,,as-cast,0.2,0,0,0.2,0.2,0,0.2,0,0,0,0,0,0,0,0.2,0,0,0,0,0,0,0,0,0,https://doi.org/10.1016/j.corsci.2019.06.024
1,1,0,1,BCC+B3+FCC,AlCoCrFeNi,0.5 M H2SO4,0.5,H2SO4,-204,,109.14,,2hr annealed,0.2,0,0,0.2,0.2,0,0.2,0,0,0,0,0,0,0,0.2,0,0,0,0,0,0,0,0,0,https://doi.org/10.1016/j.corsci.2019.06.024
1,1,0,1,BCC+B4+FCC,AlCoCrFeNi,0.5 M H2SO4,0.5,H2SO4,-224,,81.66,,10hr annealed,0.2,0,0,0.2,0.2,0,0.2,0,0,0,0,0,0,0,0.2,0,0,0,0,0,0,0,0,0,https://doi.org/10.1016/j.corsci.2019.06.024
1,1,0,1,BCC+B5+FCC,AlCoCrFeNi,0.5 M H2SO4,0.5,H2SO4,-168.8,,30.41,,48hr annealed,0.2,0,0,0.2,0.2,0,0.2,0,0,0,0,0,0,0,0.2,0,0,0,0,0,0,0,0,0,https://doi.org/10.1016/j.corsci.2019.06.024
0,1,0,1,BCC2 + Laves + BCC1 phases.,Al0CoCrFeNiTi2,0.6 M NaCl,0.5,H2SO4,-193.4,193.3,9.41,386.7,vacuum arc melting,0,0,0,0.166666667,0.166666667,0,0.166666667,0,0,0,0,0,0,0,0.166666667,0,0,0,0.333333333,0,0,0,0,0,https://doi.org/10.1016/j.jallcom.2019.07.100
0,1,0,1,BCC2 + Laves + BCC1 phases.,Al1.8CoCrFeNiTi0.2,0.6 M NaCl,0.6,NaCl,-260,189.4,26.33,449.4,vacuum arc melting,0.3,0,0,0.166666667,0.166666667,0,0.166666667,0,0,0,0,0,0,0,0.166666667,0,0,0,0.033333333,0,0,0,0,0,https://doi.org/10.1016/j.jallcom.2019.07.101
0,1,0,1,BCC2 + Laves + BCC1 phases.,Al1.5CoCrFeNiTi0.5,0.6 M NaCl,0.6,NaCl,-239.4,262.2,16.44,501.6,vacuum arc melting,0.25,0,0,0.166666667,0.166666667,0,0.166666667,0,0,0,0,0,0,0,0.166666667,0,0,0,0.083333333,0,0,0,0,0,https://doi.org/10.1016/j.jallcom.2019.07.102
0,1,0,1,BCC2 + Laves + BCC1 phases.,Al1.2CoCrFeNiTi0.8,0.6 M NaCl,0.6,NaCl,-258.8,348.6,24.11,607.4,vacuum arc melting,0.2,0,0,0.166666667,0.166666667,0,0.166666667,0,0,0,0,0,0,0,0.166666667,0,0,0,0.133333333,0,0,0,0,0,https://doi.org/10.1016/j.jallcom.2019.07.103
0,1,0,1,BCC2 + Laves + BCC1 phases.,AlCoCrFeNiTi,0.6 M NaCl,0.6,NaCl,-311,369.4,32.73,680.4,vacuum arc melting,0.166666667,0,0,0.166666667,0.166666667,0,0.166666667,0,0,0,0,0,0,0,0.166666667,0,0,0,0.166666667,0,0,0,0,0,https://doi.org/10.1016/j.jallcom.2019.07.104
0,1,0,1,BCC2 + Laves + BCC1 phases.,Al0.8CoCrFeNiTi1.2,0.6 M NaCl,0.6,NaCl,-426,353,56,779,vacuum arc melting,0.133333333,0,0,0.166666667,0.166666667,0,0.166666667,0,0,0,0,0,0,0,0.166666667,0,0,0,0.2,0,0,0,0,0,https://doi.org/10.1016/j.jallcom.2019.07.105
1,1,0,0,FCC+BCC,AlCrFeCoCu,1 mol/L NaCl ,1,NaCl,-380,,523,,laser cladding substrate,0.2,0,0,0.2,0.2,0.2,0.2,0,0,0,0,0,0,0,0,0,0,0,0,0,0,0,0,0,http://dx.doi.org/10.1016/j.jallcom.2012.09.091
1,1,0,0,FCC+BCC,AlCrFeCoCu,2 mol/L NaCl ,2,NaCl,-117,,60.2,,laser cladding 3 mm/s,0.2,0,0,0.2,0.2,0.2,0.2,0,0,0,0,0,0,0,0,0,0,0,0,0,0,0,0,0,http://dx.doi.org/10.1016/j.jallcom.2012.09.091
1,1,0,0,FCC+BCC,AlCrFeCoCu,3 mol/L NaCl ,3,NaCl,-20,,5.75,,laser cladding 4 mm/s,0.2,0,0,0.2,0.2,0.2,0.2,0,0,0,0,0,0,0,0,0,0,0,0,0,0,0,0,0,http://dx.doi.org/10.1016/j.jallcom.2012.09.091
1,1,0,0,FCC+BCC,AlCrFeCoCu,4 mol/L NaCl ,4,NaCl,48,,0.27,,laser cladding 5 mm/s,0.2,0,0,0.2,0.2,0.2,0.2,0,0,0,0,0,0,0,0,0,0,0,0,0,0,0,0,0,http://dx.doi.org/10.1016/j.jallcom.2012.09.091
1,1,0,0,FCC+BCC,AlCrFeCoCu,5 mol/L NaCl ,5,NaCl,-12,,5.63,,laser cladding 6 mm/s,0.2,0,0,0.2,0.2,0.2,0.2,0,0,0,0,0,0,0,0,0,0,0,0,0,0,0,0,0,http://dx.doi.org/10.1016/j.jallcom.2012.09.091
1,1,0,0,FCC+BCC,AlCrFeCoCu,0.5 mol/L H2SO4 ,0.5,H2SO4,-477,,776,,laser cladding 3 mm/s,0.2,0,0,0.2,0.2,0.2,0.2,0,0,0,0,0,0,0,0,0,0,0,0,0,0,0,0,0,http://dx.doi.org/10.1016/j.jallcom.2012.09.091
1,1,0,0,FCC+BCC,AlCrFeCoCu,0.5 mol/L H2SO4 ,0.5,H2SO4,-109,,10.4,,laser cladding 4 mm/s,0.2,0,0,0.2,0.2,0.2,0.2,0,0,0,0,0,0,0,0,0,0,0,0,0,0,0,0,0,http://dx.doi.org/10.1016/j.jallcom.2012.09.091
1,1,0,0,FCC+BCC,AlCrFeCoCu,0.5 mol/L H2SO4,0.5,H2SO4,-60,,9.73,,laser cladding 5 mm/s,0.2,0,0,0.2,0.2,0.2,0.2,0,0,0,0,0,0,0,0,0,0,0,0,0,0,0,0,0,http://dx.doi.org/10.1016/j.jallcom.2012.09.091
1,1,0,0,FCC+BCC,AlCrFeCoCu,0.5 mol/L H2SO4,0.5,H2SO4,37,,6.67,,laser cladding 6 mm/s,0.2,0,0,0.2,0.2,0.2,0.2,0,0,0,0,0,0,0,0,0,0,0,0,0,0,0,0,0,http://dx.doi.org/10.1016/j.jallcom.2012.09.091
1,1,0,0,FCC+BCC,AlCrFeCoCu,0.5 mol/L H2SO4,0.5,H2SO4,-34,,80.2,,laser cladding 7 mm/s,0.2,0,0,0.2,0.2,0.2,0.2,0,0,0,0,0,0,0,0,0,0,0,0,0,0,0,0,0,http://dx.doi.org/10.1016/j.jallcom.2012.09.091
1,0,0,0,FCC,CoCrFeNi,0.6 M NaCl,0.6,NaCl,-10,550,0.03,560,As-cast,0,0,0,0.25,0.25,0,0.25,0,0,0,0,0,0,0,0.25,0,0,0,0,0,0,0,0,0,doi:10.3390/e16020895 
0,0,0,0,missing,CoCrCu0.5FeNi,0.6 M NaCl,0.6,NaCl,-40,340,0.72,380,As-cast,0,0,0,0.222222222,0.222222222,0.111111111,0.222222222,0,0,0,0,0,0,0,0.222222222,0,0,0,0,0,0,0,0,0,doi:10.3390/e16020895 
0,0,0,0,missing,CoCrCu0.5FeNi,0.6 M NaCl,0.6,NaCl,-260,310,0.04,570,350 °C/24h,0,0,0,0.222222222,0.222222222,0.111111111,0.222222222,0,0,0,0,0,0,0,0.222222222,0,0,0,0,0,0,0,0,0,doi:10.3390/e16020895 
0,0,0,0,missing,CoCrCu0.5FeNi,0.6 M NaCl,0.6,NaCl,-170,310,0.12,480,500 °C/24h,0,0,0,0.222222222,0.222222222,0.111111111,0.222222222,0,0,0,0,0,0,0,0.222222222,0,0,0,0,0,0,0,0,0,doi:10.3390/e16020895 
0,0,0,0,missing,CoCrCu0.5FeNi,0.6 M NaCl,0.6,NaCl,-240,270,0.02,510,650 °C/24h,0,0,0,0.222222222,0.222222222,0.111111111,0.222222222,0,0,0,0,0,0,0,0.222222222,0,0,0,0,0,0,0,0,0,doi:10.3390/e16020895 
0,0,0,0,missing,CoCrCu0.5FeNi,0.6 M NaCl,0.6,NaCl,-40,260,0.02,300,800 °C/24h,0,0,0,0.222222222,0.222222222,0.111111111,0.222222222,0,0,0,0,0,0,0,0.222222222,0,0,0,0,0,0,0,0,0,doi:10.3390/e16020895 
0,0,0,0,missing,CoCrCu0.5FeNi,0.6 M NaCl,0.6,NaCl,-180,280,0.11,460,950 °C/24h,0,0,0,0.222222222,0.222222222,0.111111111,0.222222222,0,0,0,0,0,0,0,0.222222222,0,0,0,0,0,0,0,0,0,doi:10.3390/e16020895 
0,0,0,0,missing,CoCrCu0.5FeNi,0.6 M NaCl,0.6,NaCl,-150,300,0.14,450,1100 °C/24h,0,0,0,0.222222222,0.222222222,0.111111111,0.222222222,0,0,0,0,0,0,0,0.222222222,0,0,0,0,0,0,0,0,0,doi:10.3390/e16020895 
0,0,0,0,missing,CoCrCu0.5FeNi,0.6 M NaCl,0.6,NaCl,-20,290,0.01,310,1250 °C/24h,0,0,0,0.222222222,0.222222222,0.111111111,0.222222222,0,0,0,0,0,0,0,0.222222222,0,0,0,0,0,0,0,0,0,doi:10.3390/e16020895 
0,0,0,0,missing,CoCrCu0.5FeNi,0.6 M NaCl,0.6,NaCl,-160,300,0.05,460,1350 °C/24h,0,0,0,0.222222222,0.222222222,0.111111111,0.222222222,0,0,0,0,0,0,0,0.222222222,0,0,0,0,0,0,0,0,0,doi:10.3390/e16020895 
1,1,0,0,FCC+BCC,Al0.5CoCrFeNi,0.6 M NaCl,0.6,NaCl,-320,380,0.17,700,As-cast,0.111111111,0,0,0.222222222,0.222222222,0,0.222222222,0,0,0,0,0,0,0,0.222222222,0,0,0,0,0,0,0,0,0,doi:10.3390/e16020895 
1,1,0,0,FCC+BCC,Al0.5CoCrFeNi,0.6 M NaCl,0.6,NaCl,-310,430,6.4,740,350 °C/24h,0.111111111,0,0,0.222222222,0.222222222,0,0.222222222,0,0,0,0,0,0,0,0.222222222,0,0,0,0,0,0,0,0,0,doi:10.3390/e16020895 
1,1,0,0,FCC+BCC,Al0.5CoCrFeNi,0.6 M NaCl,0.6,NaCl,-50,530,1.58,580,500 °C/24h,0.111111111,0,0,0.222222222,0.222222222,0,0.222222222,0,0,0,0,0,0,0,0.222222222,0,0,0,0,0,0,0,0,0,doi:10.3390/e16020895 
1,1,0,0,FCC+BCC,Al0.5CoCrFeNi,0.6 M NaCl,0.6,NaCl,290,960,0.53,670,650 °C/24h,0.111111111,0,0,0.222222222,0.222222222,0,0.222222222,0,0,0,0,0,0,0,0.222222222,0,0,0,0,0,0,0,0,0,doi:10.3390/e16020895 
1,1,0,0,FCC+BCC,Al0.5CoCrFeNi,0.6 M NaCl,0.6,NaCl,-390,390,0.3,780,800 °C/24h,0.111111111,0,0,0.222222222,0.222222222,0,0.222222222,0,0,0,0,0,0,0,0.222222222,0,0,0,0,0,0,0,0,0,doi:10.3390/e16020895 
1,1,0,0,FCC+BCC,Al0.5CoCrFeNi,0.6 M NaCl,0.6,NaCl,-290,430,2.22,720,950 °C/24h,0.111111111,0,0,0.222222222,0.222222222,0,0.222222222,0,0,0,0,0,0,0,0.222222222,0,0,0,0,0,0,0,0,0,doi:10.3390/e16020895 
1,0,0,0,FCC,CoCrFeNi,0.6 M NaCl,0.6,NaCl,-248,442,0.108,690,missing,0,0,0,0.25,0.25,0,0.25,0,0,0,0,0,0,0,0.25,0,0,0,0,0,0,0,0,0,https://doi.org/10.1016/j.matdes.2019.107698
1,0,0,0,FCC,Al0.3CoCrFeNi,0.6 M NaCl,0.6,NaCl,-252,290,0.238,542,missing,0.069767442,0,0,0.23255814,0.23255814,0,0.23255814,0,0,0,0,0,0,0,0.23255814,0,0,0,0,0,0,0,0,0,https://doi.org/10.1016/j.matdes.2019.107698
1,1,0,1,FCC+BCC+B2,Al0.6CoCrFeNi,0.6 M NaCl,0.6,NaCl,-179,190,0.07,369,missing,0.130434783,0,0,0.217391304,0.217391304,0,0.217391304,0,0,0,0,0,0,0,0.217391304,0,0,0,0,0,0,0,0,0,https://doi.org/10.1016/j.matdes.2019.107698
1,1,0,1,FCC+BCC+B2,Al0.9CoCrFeNi,0.6 M NaCl,0.6,NaCl,-216,164,0.093,380,missing,0.183673469,0,0,0.204081633,0.204081633,0,0.204081633,0,0,0,0,0,0,0,0.204081633,0,0,0,0,0,0,0,0,0,https://doi.org/10.1016/j.matdes.2019.107698
1,1,0,1,FCC+BCC+B2,Al0.9CoCrFeNiTi0.5,0.6 M NaCl,0.6,NaCl,-347,184,0.31,531,missing,0.166666667,0,0,0.185185185,0.185185185,0,0.185185185,0,0,0,0,0,0,0,0.185185185,0,0,0,0.092592593,0,0,0,0,0,https://doi.org/10.1016/j.matdes.2019.107698
1,0,0,0,FCC,CoCrFeMnNi,0.6 M NaCl,0.6,NaCl,-457,,1.123,,As-cast,0,0,0,0.2,0.2,0,0.2,0,0,0,0,0.2,0,0,0.2,0,0,0,0,0,0,0,0,0,https://doi.org/10.1016/j.corsci.2020.108954
1,0,0,0,FCC,CoCrFeMnNi,0.6 M NaCl,0.6,NaCl,-265,,4.737,,SLM,0,0,0,0.2,0.2,0,0.2,0,0,0,0,0.2,0,0,0.2,0,0,0,0,0,0,0,0,0,https://doi.org/10.1016/j.corsci.2020.108954
1,1,0,0,FCC+BCC,AlCoCrCuFe,0.6 M NaCl,0.6,NaCl,-264,-130,0.967,134,arc melting+laser melting,0.2,0,0,0.2,0.2,0.2,0.2,0,0,0,0,0,0,0,0,0,0,0,0,0,0,0,0,0,https://doi.org/10.1179/1743284715Y.0000000026
1,1,0,0,FCC+BCC,(TiAl)0.7V0.15Fe0.1Ni0.05,0.6 M NaCl,0.6,NaCl,-388,263,0.037,651,arc melting+laser melting,0.35,0,0,0,0,0,0.1,0,0,0,0,0,0,0,0.05,0,0,0,0.35,0.15,0,0,0,0,https://doi.org/10.1179/1743284715Y.0000000026
1,1,0,0,FCC+BCC,AlTiVCrSi,0.6 M NaCl,0.6,NaCl,-498,11,0.168,509,arc melting+laser melting,0.2,0,0,0,0.2,0,0,0,0,0,0,0,0,0,0,0.2,0,0,0.2,0.2,0,0,0,0,https://doi.org/10.1179/1743284715Y.0000000026
1,0,0,0,FCC,FeCoNiCr,0.6 M NaCl,0.6,NaCl,-0.26,0.31,0.0315,0.57,as-cast,0,0,0,0.25,0.25,0,0.25,0,0,0,0,0,0,0,0.25,0,0,0,0,0,0,0,0,0,doi:10.1016/j.matchemphys.2005.01.001
1,0,0,0,FCC,FeCoNiCrCu0.5,0.6 M NaCl,0.6,NaCl,-0.29,0.09,0.723,0.38,as-cast,0,0,0,0.222222222,0.222222222,0.111111111,0.222222222,0,0,0,0,0,0,0,0.222222222,0,0,0,0,0,0,0,0,0,doi:10.1016/j.matchemphys.2005.01.001
1,0,0,0,FCC,FeCoNiCrCu,0.6 M NaCl,0.6,NaCl,-0.33,0.08,1.32,0.41,as-cast,0,0,0,0.2,0.2,0.2,0.2,0,0,0,0,0,0,0,0.2,0,0,0,0,0,0,0,0,0,doi:10.1016/j.matchemphys.2005.01.001
1,1,0,0,FCC+BCC,AlCrFeMnNiTi,0.5 M NaCl,0.5,NaCl,-254.86,,1453,,annealed at 70°C for 1 h,0.166666667,0,0,0,0.166666667,0,0.166666667,0,0,0,0,0.166666667,0,0,0.166666667,0,0,0,0.166666667,0,0,0,0,0,https://doi.org/10.1007/s10853-018-3153-z
1,1,0,0,FCC+BCC,AlCrFeMnNiTi,1 M NaCl,1,NaCl,-373.32,,1113,,annealed at 70°C for 1 h,0.166666667,0,0,0,0.166666667,0,0.166666667,0,0,0,0,0.166666667,0,0,0.166666667,0,0,0,0.166666667,0,0,0,0,0,https://doi.org/10.1007/s10853-018-3153-z
0,1,0,0,BCC,TiZrHfNbTa , Hank’s solution at 310 K,,Hanks,-0.395,,0.08,,missing,0,0,0,0,0,0,0,0,0.2,0,0,0,0,0.2,0,0,0,0.2,0.2,0,0,0,0,0.2,https://doi.org/10.1016/j.intermet.2020.106845
0,1,0,0,BCC,TiAl6V4, Hank’s solution at 310 K,,Hanks,-0.325,,0.07,,missing,0.545454545,0,0,0,0,0,0,0,0,0,0,0,0,0,0,0,0,0,0.090909091,0.363636364,0,0,0,0,https://doi.org/10.1016/j.intermet.2020.106845
1,0,1,0,FCC+HCP,Fe50Mn30Co10Cr10,0.6 M NaCl,0.6,NaCl,-264,-118,75.3,146,rolling+annealed at 95°C for 60 min,0,0,0,0.1,0.1,0,0.5,0,0,0,0,0.3,0,0,0,0,0,0,0,0,0,0,0,0,https://doi.org/10.1016/j.jallcom.2020.155824
1,0,1,0,FCC+HCP,CoCrFeMnNi,0.6 M NaCl,0.6,NaCl,-268,192,64.4,460,rolling+annealed at 95°C for 61 min,0,0,0,0.2,0.2,0,0.2,0,0,0,0,0.2,0,0,0.2,0,0,0,0,0,0,0,0,0,https://doi.org/10.1016/j.jallcom.2020.155824
1,0,0,1,FCC+Laves,FeCoNiCrNb0.5,1M NaCl,1,NaCl,-238,976,0.024,1214,arc melting+annealed at 1473K,0,0,0,0.222222222,0.222222222,0,0.222222222,0,0,0,0,0,0,0.111111111,0.222222222,0,0,0,0,0,0,0,0,0,https://doi.org/10.1016/j.corsci.2019.108315
1,0,0,1,FCC+Laves,FeCoNi,1M NaCl,1,NaCl,-493,-32,0.4,461,arc melting+annealed at 1474K,0,0,0,0.333333333,0,0,0.333333333,0,0,0,0,0,0,0,0.333333333,0,0,0,0,0,0,0,0,0,https://doi.org/10.1016/j.corsci.2019.108315
1,0,0,1,FCC+Laves,FeCoNiCr,1M NaCl,1,NaCl,-328,-34,0.28,294,arc melting+annealed at 1475K,0,0,0,0.25,0.25,0,0.25,0,0,0,0,0,0,0,0.25,0,0,0,0,0,0,0,0,0,https://doi.org/10.1016/j.corsci.2019.108315
1,0,0,1,FCC+Laves,FeCoNiNb,1M NaCl,1,NaCl,-494,-235,430,259,arc melting+annealed at 1476K,0,0,0,0.25,0,0,0.25,0,0,0,0,0,0,0.25,0.25,0,0,0,0,0,0,0,0,0,https://doi.org/10.1016/j.corsci.2019.108315
1,0,0,1,FCC+Laves,CrFeMn0.5Ni0.5,1M NaCl,1,NaCl,-631,-222,0.45,409,arc melting+annealed at 1477K,0,0,0,0,0.333333333,0,0.333333333,0,0,0,0,0.166666667,0,0,0.166666667,0,0,0,0,0,0,0,0,0,https://doi.org/10.1016/j.corsci.2019.108315
1,0,0,1,FCC+Laves,FeCoNiNb0.5Mo0.5,1M NaCl,1,NaCl,-455,295,330,750,arc melting+annealed at 1478K,0,0,0,0.25,0,0,0.25,0,0,0,0,0,0.125,0.125,0.25,0,0,0,0,0,0,0,0,0,https://doi.org/10.1016/j.corsci.2019.108315
1,0,0,1,FCC+Laves,Co1.5CrFeNi1.5TiMo0.1,1M NaCl,1,NaCl,-622,973,0.13,1595,arc melting+annealed at 1479K,0,0,0,0.245901639,0.163934426,0,0.163934426,0,0,0,0,0,0.016393443,0,0.245901639,0,0,0,0.163934426,0,0,0,0,0,https://doi.org/10.1016/j.corsci.2019.108315
1,0,0,1,FCC+Laves,Co1.5CrFeNi1.5TiMo0.5,1M NaCl,1,NaCl,-734,923,0.2,1657,arc melting+annealed at 1480K,0,0,0,0.230769231,0.153846154,0,0.153846154,0,0,0,0,0,0.076923077,0,0.230769231,0,0,0,0.153846154,0,0,0,0,0,https://doi.org/10.1016/j.corsci.2019.108315
1,0,0,1,FCC+Laves,Co1.5CrFeNi1.5TiMo0.8,1M NaCl,1,NaCl,-792,941,0.41,1733,arc melting+annealed at 1481K,0,0,0,0.220588235,0.147058824,0,0.147058824,0,0,0,0,0,0.117647059,0,0.220588235,0,0,0,0.147058824,0,0,0,0,0,https://doi.org/10.1016/j.corsci.2019.108315
1,0,0,1,FCC+Laves,Co1.5CrFeNi1.5TiMo0,1M NaCl,1,NaCl,-684,97,0.57,781,arc melting+annealed at 1482K,0,0,0,0.25,0.166666667,0,0.166666667,0,0,0,0,0,0,0,0.25,0,0,0,0.166666667,0,0,0,0,0,https://doi.org/10.1016/j.corsci.2019.108315
1,0,0,1,FCC+Laves,Al0.3CrFeMn0.5Ni0.5,1M NaCl,1,NaCl,-641,-391,0.69,250,arc melting+annealed at 1483K,0.090909091,0,0,0,0.303030303,0,0.303030303,0,0,0,0,0.151515152,0,0,0.151515152,0,0,0,0,0,0,0,0,0,https://doi.org/10.1016/j.corsci.2019.108315
1,0,0,1,FCC+Laves,Al0.5CrFeMn0.5Ni0.5,2M NaCl ,2,NaCl,-741,-361,1.02,380,arc melting+annealed at 1484K,0.142857143,0,0,0,0.285714286,0,0.285714286,0,0,0,0,0.142857143,0,0,0.142857143,0,0,0,0,0,0,0,0,0,https://doi.org/10.1016/j.corsci.2019.108315
1,0,0,1,FCC+Laves,Cu0.5NiAlCoCrFeSi,2M NaCl ,2,NaCl,-770,-490,3.16,280,arc melting+annealed at 1485K,0.153846154,0,0,0.153846154,0.153846154,0.076923077,0.153846154,0,0,0,0,0,0,0,0.153846154,0.153846154,0,0,0,0,0,0,0,0,https://doi.org/10.1016/j.corsci.2019.108315
1,0,0,1,FCC+Laves,CuYZrAlHf,2M NaCl ,2,NaCl,-1243,-949,1460,294,arc melting+annealed at 1486K,0.2,0,0,0,0,0.2,0,0,0.2,0,0,0,0,0,0,0,0,0,0,0,0,0.2,0,0.2,https://doi.org/10.1016/j.corsci.2019.108315
1,0,0,1,FCC+Laves,CuYZrTiHf,2M NaCl ,2,NaCl,-1225,-945,1590,280,arc melting+annealed at 1487K,0,0,0,0,0,0.2,0,0,0.2,0,0,0,0,0,0,0,0,0,0.2,0,0,0.2,0,0.2,https://doi.org/10.1016/j.corsci.2019.108315
1,0,0,1,FCC+Laves,CuYZrAlTi,2M NaCl ,2,NaCl,-1332,-850,2350,482,arc melting+annealed at 1488K,0.2,0,0,0,0,0.2,0,0,0,0,0,0,0,0,0,0,0,0,0.2,0,0,0.2,0,0.2,https://doi.org/10.1016/j.corsci.2019.108315
1,0,0,1,FCC+Laves,Ni50.8Ti49.2,2M NaCl ,2,NaCl,-380,358,200,738,arc melting+annealed at 1489K,0,0,0,0,0,0,0,0,0,0,0,0,0,0,0.508,0,0,0,0.492,0,0,0,0,0,https://doi.org/10.1016/j.corsci.2019.108315
1,0,0,1,FCC+Laves,Ti60Cu14Ni12Sn4Nb10,2M NaCl ,2,NaCl,-409,-182,950,227,arc melting+annealed at 1490K,0,0,0,0,0,0.14,0,0,0,0,0,0,0,0.1,0.12,0,0.04,0,0.6,0,0,0,0,0,https://doi.org/10.1016/j.corsci.2019.108315
0,0,0,1,α' + less β–Ti,CoCrFeMnNi,0.6 M NaCl,0.6,NaCl,-189,197,0.09,386,AM,0,0,0,0.2,0.2,0,0.2,0,0,0,0,0.2,0,0,0.2,0,0,0,0,0,0,0,0,0,http://dx.doi.org/10.3390/met9101029
0,0,0,1,α' + less β–Ti,CoCrFeMnNi,0.6 M NaCl,0.6,NaCl,0.09,37,0.11,36.91,as-cast,0,0,0,0.2,0.2,0,0.2,0,0,0,0,0.2,0,0,0.2,0,0,0,0,0,0,0,0,0,http://dx.doi.org/10.3390/met9101029
1,0,0,0,FCC,CoCrFeNi,0.6 M NaCl,0.6,NaCl,-257,556,,813,arc melting,0,0,0,0.25,0.25,0,0.25,0,0,0,0,0,0,0,0.25,0,0,0,0,0,0,0,0,0,https://doi.org/10.1016/j.corsci.2020.108740
0,1,0,0,BCC,CoCrFeNiAl,0.6 M NaCl,0.6,NaCl,-322,297,,619,arc melting,0.2,0,0,0.2,0.2,0,0.2,0,0,0,0,0,0,0,0.2,0,0,0,0,0,0,0,0,0,https://doi.org/10.1016/j.corsci.2020.108740
1,0,0,0,FCC,CoCrFeNiCu,0.6 M NaCl,0.6,NaCl,180,-69,,-249,arc melting,0,0,0,0.2,0.2,0.2,0.2,0,0,0,0,0,0,0,0.2,0,0,0,0,0,0,0,0,0,https://doi.org/10.1016/j.corsci.2020.108740
1,0,0,1,Hexagonal+FCC,CoCrFeNiSn,0.6 M NaCl,0.6,NaCl,252,1099,,847,arc melting,0,0,0,0.2,0.2,0,0.2,0,0,0,0,0,0,0,0.2,0,0.2,0,0,0,0,0,0,0,https://doi.org/10.1016/j.corsci.2020.108740
1,0,0,0,FCC,CrFe1.5MnNi0.5,0.5 M H2SO4 ,0.5,H2SO4,-229,1172,0.686,1401,arc melting,0,0,0,0,0.25,0,0.375,0,0,0,0,0.25,0,0,0.125,0,0,0,0,0,0,0,0,0,https://doi.org/10.1016/j.jallcom.2020.155825
1,0,0,0,FCC,CrMnFeNi,0.5 M H2SO4,0.5,H2SO4,-216,1326,0.191,1542,arc melting,0,0,0,0,0.25,0,0.25,0,0,0,0,0.25,0,0,0.25,0,0,0,0,0,0,0,0,0,https://doi.org/10.1016/j.jallcom.2020.155825
1,0,0,0,FCC,CrMnFeNiLa0.1,0.5 M H2SO4,0.5,H2SO4,-169,925,0.338,1094,arc melting,0,0,0,0,0.243902439,0,0.243902439,0,0,0.024390244,0,0.243902439,0,0,0.243902439,0,0,0,0,0,0,0,0,0,https://doi.org/10.1016/j.jallcom.2020.155825
1,1,0,0,FCC+BCC,AlCoCrFeNiSi0.1,deaerated 0.5mol/L H2SO4 ,0.5,H2SO4,-453,1141,0.0003042,1594,solidification,0.196078431,0,0,0.196078431,0.196078431,0,0.196078431,0,0,0,0,0,0,0,0.196078431,0.019607843,0,0,0,0,0,0,0,0,https://doi.org/10.1016/j.intermet.2019.106599
1,1,0,1,FCC+BCC+B2,AlCoCrFeNi,0.5M H2SO4,0.5,H2SO4,-197,,54.95,197,as-cast,0.2,0,0,0.2,0.2,0,0.2,0,0,0,0,0,0,0,0.2,0,0,0,0,0,0,0,0,0,https://doi.org/10.1016/j.corsci.2019.06.024
1,1,0,1,FCC+BCC+B2,AlCoCrFeNi,0.5M H2SO4,0.5,H2SO4,-204,,109.14,204,anneal for 2h,0.2,0,0,0.2,0.2,0,0.2,0,0,0,0,0,0,0,0.2,0,0,0,0,0,0,0,0,0,https://doi.org/10.1016/j.corsci.2019.06.024
1,1,0,1,FCC+BCC+B2,AlCoCrFeNi,0.5M H2SO4,0.5,H2SO4,-224,,81.66,224,anneal for 10h,0.2,0,0,0.2,0.2,0,0.2,0,0,0,0,0,0,0,0.2,0,0,0,0,0,0,0,0,0,https://doi.org/10.1016/j.corsci.2019.06.024
1,1,0,1,FCC+BCC+B2,AlCoCrFeNi,0.5M H2SO4,0.5,H2SO4,-168.8,,30.41,168.8,anneal for 48h,0.2,0,0,0.2,0.2,0,0.2,0,0,0,0,0,0,0,0.2,0,0,0,0,0,0,0,0,0,https://doi.org/10.1016/j.corsci.2019.06.024
0,1,0,1,BCC2+Laves+BCC1,Al2CoCrFeNiTi0,0.6 M NaCl,0.6,NaCl,-193.4,193.3,9.41,386.7,arc melting,0.333333333,0,0,0.166666667,0.166666667,0,0.166666667,0,0,0,0,0,0,0,0.166666667,0,0,0,0,0,0,0,0,0,https://doi.org/10.1016/j.jallcom.2019.07.100
0,1,0,1,BCC2+Laves+BCC1,Al1.8CoCrFeNiTi0.2,0.6 M NaCl,0.6,NaCl,-260.2,189.4,26.33,449.6,arc melting,0.3,0,0,0.166666667,0.166666667,0,0.166666667,0,0,0,0,0,0,0,0.166666667,0,0,0,0.033333333,0,0,0,0,0,https://doi.org/10.1016/j.jallcom.2019.07.100
0,1,0,1,BCC2+Laves+BCC1,Al1.5CoCrFeNiTi0.5,0.6 M NaCl,0.6,NaCl,-239.4,262.2,16.44,501.6,arc melting,0.25,0,0,0.166666667,0.166666667,0,0.166666667,0,0,0,0,0,0,0,0.166666667,0,0,0,0.083333333,0,0,0,0,0,https://doi.org/10.1016/j.jallcom.2019.07.100
0,1,0,1,BCC2+Laves+BCC1,Al1.2CoCrFeNiTi0.8,0.6 M NaCl,0.6,NaCl,-258.8,348.6,24.11,607.4,arc melting,0.2,0,0,0.166666667,0.166666667,0,0.166666667,0,0,0,0,0,0,0,0.166666667,0,0,0,0.133333333,0,0,0,0,0,https://doi.org/10.1016/j.jallcom.2019.07.100
0,1,0,1,BCC2+Laves+BCC1,Al1.0CoCrFeNiTi1.0,0.6 M NaCl,0.6,NaCl,-311,369.4,32.73,680.4,arc melting,0.166666667,0,0,0.166666667,0.166666667,0,0.166666667,0,0,0,0,0,0,0,0.166666667,0,0,0,0.166666667,0,0,0,0,0,https://doi.org/10.1016/j.jallcom.2019.07.100
0,1,0,1,BCC2+Laves+BCC1,Al0.8CoCrFeNiTi1.2,0.6 M NaCl,0.6,NaCl,-426,353.3,56,779.3,arc melting,0.133333333,0,0,0.166666667,0.166666667,0,0.166666667,0,0,0,0,0,0,0,0.166666667,0,0,0,0.2,0,0,0,0,0,https://doi.org/10.1016/j.jallcom.2019.07.100
1,1,0,0,FCC+BCC,Al0.6CoFeNiCr0.4,0.6 M NaCl,0.6,NaCl,-371,,3.23,371,As-cast,0.15,0,0,0.25,0.1,0,0.25,0,0,0,0,0,0,0,0.25,0,0,0,0,0,0,0,0,0,https://doi.org/10.1016/j.matchemphys.2020.122700
1,1,0,0,FCC+BCC,Al0.6CoFeNiCr0.4,0.6 M NaCl,0.6,NaCl,-359,,2.37,359,550°C,0.15,0,0,0.25,0.1,0,0.25,0,0,0,0,0,0,0,0.25,0,0,0,0,0,0,0,0,0,https://doi.org/10.1016/j.matchemphys.2020.122700
1,1,0,0,FCC+BCC,Al0.6CoFeNiCr0.4,0.6 M NaCl,0.6,NaCl,-368,,2.92,368,650°C,0.15,0,0,0.25,0.1,0,0.25,0,0,0,0,0,0,0,0.25,0,0,0,0,0,0,0,0,0,https://doi.org/10.1016/j.matchemphys.2020.122700
1,1,0,0,FCC+BCC,Al0.6CoFeNiCr0.4,0.6 M NaCl,0.6,NaCl,-418,,3.39,418,750°C,0.15,0,0,0.25,0.1,0,0.25,0,0,0,0,0,0,0,0.25,0,0,0,0,0,0,0,0,0,https://doi.org/10.1016/j.matchemphys.2020.122700
1,1,0,0,FCC+BCC,Al0.6CoFeNiCr0.4,0.6 M NaCl,0.6,NaCl,-479,,3.68,479,850°C,0.15,0,0,0.25,0.1,0,0.25,0,0,0,0,0,0,0,0.25,0,0,0,0,0,0,0,0,0,https://doi.org/10.1016/j.matchemphys.2020.122700
1,1,0,0,FCC+BCC,VNbMoTaW,0.5 M H2SO4 ,0.5,H2SO4,-176,1168,2.624,1344,missing,0,0,0,0,0,0,0,0,0,0,0,0,0.2,0.2,0,0,0,0.2,0,0.2,0.2,0,0,0,https://doi.org/10.1016/j.surfcoat.2020.126351
1,1,0,0,FCC+BCC,VNbMoTaWAl0.1,0.5 M H2SO4 ,0.5,H2SO4,-77,1695,0.435,1772,missing,0.019607843,0,0,0,0,0,0,0,0,0,0,0,0.196078431,0.196078431,0,0,0,0.196078431,0,0.196078431,0.196078431,0,0,0,https://doi.org/10.1016/j.surfcoat.2020.126351
1,1,0,0,FCC+BCC,VNbMoTaWAl0.3,0.5 M H2SO4,0.5,H2SO4,-82,1683,0.042,1765,missing,0.056603774,0,0,0,0,0,0,0,0,0,0,0,0.188679245,0.188679245,0,0,0,0.188679245,0,0.188679245,0.188679245,0,0,0,https://doi.org/10.1016/j.surfcoat.2020.126351
1,1,0,0,FCC+BCC,VNbMoTaWAl0.5,0.5 M H2SO4,0.5,H2SO4,-89,1700,0.167,1789,missing,0.090909091,0,0,0,0,0,0,0,0,0,0,0,0.181818182,0.181818182,0,0,0,0.181818182,0,0.181818182,0.181818182,0,0,0,https://doi.org/10.1016/j.surfcoat.2020.126351
0,0,0,1,delta,CoCrFeNiMo0.1,0.6 M NaCl,0.6,NaCl,-263,949,0.381,1212,melted+solidified,0,0,0,0.243902439,0.243902439,0,0.243902439,0,0,0,0,0,0.024390244,0,0.243902439,0,0,0,0,0,0,0,0,0,https://doi.org/10.1007/s40195-018-0812-7
0,0,0,1,delta,CoCrFeNiMo0.2,0.6 M NaCl,0.6,NaCl,-131,941,0.072,1072,melted+solidified,0,0,0,0.238095238,0.238095238,0,0.238095238,0,0,0,0,0,0.047619048,0,0.238095238,0,0,0,0,0,0,0,0,0,https://doi.org/10.1007/s40195-018-0812-7
0,0,0,1,delta,CoCrFeNiMo0.3,0.6 M NaCl,0.6,NaCl,-257,955,0.766,1212,melted+solidified,0,0,0,0.23255814,0.23255814,0,0.23255814,0,0,0,0,0,0.069767442,0,0.23255814,0,0,0,0,0,0,0,0,0,https://doi.org/10.1007/s40195-018-0812-7
0,0,0,1,delta,CoCrFeNiMo0.4,0.6 M NaCl,0.6,NaCl,-261,948,0.082,1209,melted+solidified,0,0,0,0.227272727,0.227272727,0,0.227272727,0,0,0,0,0,0.090909091,0,0.227272727,0,0,0,0,0,0,0,0,0,https://doi.org/10.1007/s40195-018-0812-7
0,0,0,1,delta,CoCrFeNiMo0.5,0.6 M NaCl,0.6,NaCl,-261,965,0.738,1226,melted+solidified,0,0,0,0.222222222,0.222222222,0,0.222222222,0,0,0,0,0,0.111111111,0,0.222222222,0,0,0,0,0,0,0,0,0,https://doi.org/10.1007/s40195-018-0812-7
1,0,0,0,FCC,(CoCrFeNi)99Mo,0.6 M NaCl,0.6,NaCl,-399,1023,0.32,1422,700°C aging,0,0,0,0.2475,0.2475,0,0.2475,0,0,0,0,0,0.01,0,0.2475,0,0,0,0,0,0,0,0,0,https://doi.org/10.1016/j.jallcom.2019.152139
1,0,0,0,FCC,(CoCrFeNi)98Mo2,0.6 M NaCl,0.6,NaCl,-258,944,0.24,1202,700°C aging,0,0,0,0.245,0.245,0,0.245,0,0,0,0,0,0.02,0,0.245,0,0,0,0,0,0,0,0,0,https://doi.org/10.1016/j.jallcom.2019.152139
1,0,0,0,FCC,(CoCrFeNi)97Mo3,0.6 M NaCl,0.6,NaCl,-313,998,0.11,1311,700°C aging,0,0,0,0.2425,0.2425,0,0.2425,0,0,0,0,0,0.03,0,0.2425,0,0,0,0,0,0,0,0,0,https://doi.org/10.1016/j.jallcom.2019.152139
1,0,0,0,FCC,(CoCrFeNi)99Mo,0.6 M NaCl,0.6,NaCl,-167,958,0.19,1125,900°C aging,0,0,0,0.2475,0.2475,0,0.2475,0,0,0,0,0,0.01,0,0.2475,0,0,0,0,0,0,0,0,0,https://doi.org/10.1016/j.jallcom.2019.152139
1,0,0,0,FCC,(CoCrFeNi)98Mo2,0.6 M NaCl,0.6,NaCl,-191,1032,0.07,1223,900°C aging,0,0,0,0.245,0.245,0,0.245,0,0,0,0,0,0.02,0,0.245,0,0,0,0,0,0,0,0,0,https://doi.org/10.1016/j.jallcom.2019.152139
1,0,0,0,FCC,(CoCrFeNi)97Mo3,0.6 M NaCl,0.6,NaCl,-194,1002,0.22,1196,900°C aging,0,0,0,0.2425,0.2425,0,0.2425,0,0,0,0,0,0.03,0,0.2425,0,0,0,0,0,0,0,0,0,https://doi.org/10.1016/j.jallcom.2019.152139
1,1,0,0,FCC+BCC,AlCrFe2Ni2,0.6 M NaCl,0.6,NaCl,-250,70,0.049,320,arc melting,0.166666667,0,0,0,0.166666667,0,0.333333333,0,0,0,0,0,0,0,0.333333333,0,0,0,0,0,0,0,0,0,https://doi.org/10.3389/fmats.2020.566336
1,1,0,0,FCC+BCC,AlCrFe2Ni2,0.6 M NaCl,0.6,NaCl,-250,-30,0.052,220,processed in air,0.166666667,0,0,0,0.166666667,0,0.333333333,0,0,0,0,0,0,0,0.333333333,0,0,0,0,0,0,0,0,0,https://doi.org/10.3389/fmats.2020.566336
1,1,0,0,FCC+BCC,AlCrFe2Ni2,0.6 M NaCl,0.6,NaCl,-280,0,0.074,280,processed in argon,0.166666667,0,0,0,0.166666667,0,0.333333333,0,0,0,0,0,0,0,0.333333333,0,0,0,0,0,0,0,0,0,https://doi.org/10.3389/fmats.2020.566336
1,1,0,0,FCC+BCC,AlCrFe2Ni2Mo0.05,0.6 M NaCl,0.6,NaCl,-270,,0.166,,arc-melted,0.165289256,0,0,0,0.165289256,0,0.330578512,0,0,0,0,0,0.008264463,0,0.330578512,0,0,0,0,0,0,0,0,0,https://doi.org/10.3389/fmats.2020.566336
1,1,0,0,FCC+BCC,AlCrFe2Ni2Mo0.10,0.6 M NaCl,0.6,NaCl,-280,,0.099,,arc-melted,0.163934426,0,0,0,0.163934426,0,0.327868852,0,0,0,0,0,0.016393443,0,0.327868852,0,0,0,0,0,0,0,0,0,https://doi.org/10.3389/fmats.2020.566336
1,1,0,0,FCC+BCC,AlCrFe2Ni2Mo0.15,0.6 M NaCl,0.6,NaCl,-260,20,0.059,280,arc-melted,0.162601626,0,0,0,0.162601626,0,0.325203252,0,0,0,0,0,0.024390244,0,0.325203252,0,0,0,0,0,0,0,0,0,https://doi.org/10.3389/fmats.2020.566336
1,1,0,0,FCC+BCC,AlCoCrFeNi,0.6 M NaCl,0.6,NaCl,-300,,0.116,300,arc-melted,0.2,0,0,0.2,0.2,0,0.2,0,0,0,0,0,0,0,0.2,0,0,0,0,0,0,0,0,0,https://doi.org/10.3389/fmats.2020.566336
0,1,0,0,BCC1+BCC2,Al0CrFeVMo,0.6 M NaCl,0.6,NaCl,-397,992,0.117,1389,missing,0,0,0,0,0.25,0,0.25,0,0,0,0,0,0.25,0,0,0,0,0,0,0.25,0,0,0,0,https://doi.org/10.1016/j.apsusc.2019.03.173
0,1,0,0,BCC1+BCC2,Al0.2CrFeVMo,0.6 M NaCl,0.6,NaCl,-410,1025,0.077,1435,missing,0.047619048,0,0,0,0.238095238,0,0.238095238,0,0,0,0,0,0.238095238,0,0,0,0,0,0,0.238095238,0,0,0,0,https://doi.org/10.1016/j.apsusc.2019.03.173
0,1,0,0,BCC1+BCC2,Al0.6CrFeVMo,0.6 M NaCl,0.6,NaCl,-460,1004,0.32,1464,missing,0.130434783,0,0,0,0.217391304,0,0.217391304,0,0,0,0,0,0.217391304,0,0,0,0,0,0,0.217391304,0,0,0,0,https://doi.org/10.1016/j.apsusc.2019.03.173
0,1,0,0,BCC1+BCC2,Al1CrFeVMo,0.6 M NaCl,0.6,NaCl,-307,993,0.082,1300,missing,0.2,0,0,0,0.2,0,0.2,0,0,0,0,0,0.2,0,0,0,0,0,0,0.2,0,0,0,0,https://doi.org/10.1016/j.apsusc.2019.03.173
0,1,0,1,BCC+Leaves,TiZr0.5NbCr0.5 ,H2SO4 solution,0.5,H2SO4,-277,968,0.452,1245,25 °C,0,0,0,0,0.166666667,0,0,0,0,0,0,0,0,0.333333333,0,0,0,0,0.333333333,0,0,0,0,0.166666667,doi:10.3390/met4040597
0,1,0,1,BCC+Leaves,TiZr0.5NbCr0.5 ,0.6 M NaCl,0.6,NaCl,-489,1180,0.00441,1669,25 °C,0,0,0,0,0.166666667,0,0,0,0,0,0,0,0,0.333333333,0,0,0,0,0.333333333,0,0,0,0,0.166666667,doi:10.3390/met4040597
0,1,0,1,BCC+Leaves,TiZr0.5NbCr0.5 ,0.6 M NaCl,0.6,NaCl,-327,954,0.211,1281,40 °C,0,0,0,0,0.166666667,0,0,0,0,0,0,0,0,0.333333333,0,0,0,0,0.333333333,0,0,0,0,0.166666667,doi:10.3390/met4040597
0,1,0,1,BCC+Leaves,TiZr0.5NbCr0.5 ,0.6 M NaCl,0.6,NaCl,-372,783,0.522,1155,55 °C,0,0,0,0,0.166666667,0,0,0,0,0,0,0,0,0.333333333,0,0,0,0,0.333333333,0,0,0,0,0.166666667,doi:10.3390/met4040597
0,1,0,1,BCC+Leaves,TiZr0.5NbCr0.5V ,H2SO4 solution,0.5,H2SO4,-87,998,0.02039,1085,25 °C,0,0,0,0,0.125,0,0,0,0,0,0,0,0,0.25,0,0,0,0,0.25,0.25,0,0,0,0.125,doi:10.3390/met4040597
0,1,0,1,BCC+Leaves,TiZr0.5NbCr0.5V ,0.6 M NaCl,0.6,NaCl,-311,1448,0.00974,1759,25 °C,0,0,0,0,0.125,0,0,0,0,0,0,0,0,0.25,0,0,0,0,0.25,0.25,0,0,0,0.125,doi:10.3390/met4040597
0,1,0,1,BCC+Leaves,TiZr0.5NbCr0.5V ,0.6 M NaCl,0.6,NaCl,-293,1115,0.0247,1408,40 °C,0,0,0,0,0.125,0,0,0,0,0,0,0,0,0.25,0,0,0,0,0.25,0.25,0,0,0,0.125,doi:10.3390/met4040597
0,1,0,1,BCC+Leaves,TiZr0.5NbCr0.5V ,0.6 M NaCl,0.6,NaCl,-332,1097,0.0765,1429,55 °C,0,0,0,0,0.125,0,0,0,0,0,0,0,0,0.25,0,0,0,0,0.25,0.25,0,0,0,0.125,doi:10.3390/met4040597
0,1,0,1,BCC+Leaves,TiZr0.5NbCr0.5Mo,H2SO4 solution,0.5,H2SO4,-18,984,0.0526,1002,25 °C,0,0,0,0,0.125,0,0,0,0,0,0,0,0.25,0.25,0,0,0,0,0.25,0,0,0,0,0.125,doi:10.3390/met4040597
0,1,0,1,BCC+Leaves,TiZr0.5NbCr0.5Mo,0.6 M NaCl,0.6,NaCl,-455,1400,0.094,1855,25 °C,0,0,0,0,0.125,0,0,0,0,0,0,0,0.25,0.25,0,0,0,0,0.25,0,0,0,0,0.125,doi:10.3390/met4040597
0,1,0,1,BCC+Leaves,TiZr0.5NbCr0.5Mo,0.6 M NaCl,0.6,NaCl,-403,1363,0.223,1766,40 °C,0,0,0,0,0.125,0,0,0,0,0,0,0,0.25,0.25,0,0,0,0,0.25,0,0,0,0,0.125,doi:10.3390/met4040597
0,1,0,1,BCC+Leaves,TiZr0.5NbCr0.5Mo,0.6 M NaCl,0.6,NaCl,-345,1224,0.458,1569,55 °C,0,0,0,0,0.125,0,0,0,0,0,0,0,0.25,0.25,0,0,0,0,0.25,0,0,0,0,0.125,doi:10.3390/met4040597
1,1,0,0,FCC+BCC,AlCrCuFeMnNi,0.6 M NaCl,0.6,NaCl,-282,,3.9,282,As-cast,0.166666667,0,0,0,0.166666667,0.166666667,0.166666667,0,0,0,0,0.166666667,0,0,0.166666667,0,0,0,0,0,0,0,0,0,DOI: 10.1007/s11661-014-2523-7
1,1,0,0,FCC+BCC,AlCrCuFeMnNi,0.6 M NaCl,0.6,NaCl,-265,,3.6,265,Re-melted X4,0.166666667,0,0,0,0.166666667,0.166666667,0.166666667,0,0,0,0,0.166666667,0,0,0.166666667,0,0,0,0,0,0,0,0,0,DOI: 10.1007/s11661-014-2523-7
1,1,0,0,FCC+BCC,AlFeNiCoCuCr,0.6 M NaCl,0.6,NaCl,-237.36,-109.15,0.21632,128.21,As-cast,0.166666667,0,0,0.166666667,0.166666667,0.166666667,0.166666667,0,0,0,0,0,0,0,0.166666667,0,0,0,0,0,0,0,0,0,https://doi.org/10.1016/j.jallcom.2018.10.081
1,1,0,0,FCC+BCC,AlFeNiCoCuCr,0.6 M NaCl,0.6,NaCl,-215.36,-107.07,0.13011,108.29,Remelted,0.166666667,0,0,0.166666667,0.166666667,0.166666667,0.166666667,0,0,0,0,0,0,0,0.166666667,0,0,0,0,0,0,0,0,0,https://doi.org/10.1016/j.jallcom.2018.10.081
1,1,0,0,FCC+BCC,AlFeNiCoCuCr,0.6 M NaCl,0.6,NaCl,-189.39,-96.43,0.98937,92.96,Annealed,0.166666667,0,0,0.166666667,0.166666667,0.166666667,0.166666667,0,0,0,0,0,0,0,0.166666667,0,0,0,0,0,0,0,0,0,https://doi.org/10.1016/j.jallcom.2018.10.081
1,0,1,0,FCC-γ + HCP-ε,Fe50Mn30Co10Cr10 ,0.1 M H2SO4,0.1,H2SO4,-543,,1.29,,missing,0,0,0,0.1,0.1,0,0.5,0,0,0,0,0.3,0,0,0,0,0,0,0,0,0,0,0,0,https://doi.org/10.1149/1945-7111/ab8de4
1,0,1,0,FCC-γ + HCP-ε,CoCrFeMnNi,0.1 M H2SO4,0.1,H2SO4,-396,,0.04,,missing,0,0,0,0.2,0.2,0,0.2,0,0,0,0,0.2,0,0,0.2,0,0,0,0,0,0,0,0,0,https://doi.org/10.1149/1945-7111/ab8de4
1,1,0,1,FCC+BCC+Heusler,Al5Cr32Fe35Ni22Ti6,0.5M H2SO4,0.5,H2SO4,-130,1080,35.21,1210,as-cast,0.05,0,0,0,0.32,0,0.35,0,0,0,0,0,0,0,0.22,0,0,0,0.06,0,0,0,0,0,https://www.tandfonline.com/action/showCitFormats?doi=10.1179/1743284715Y.0000000025
1,1,0,1,FCC+BCC+Heusler,Al5Cr32Fe35Ni22Ti6,0.5M H2SO4,0.5,H2SO4,-120,1090,33.49,1210,As homogenised,0.05,0,0,0,0.32,0,0.35,0,0,0,0,0,0,0,0.22,0,0,0,0.06,0,0,0,0,0,https://www.tandfonline.com/action/showCitFormats?doi=10.1179/1743284715Y.0000000025
1,1,0,1,FCC+BCC+Heusler,Al5Cr32Fe35Ni22Ti6,0.5M H2SO4,0.5,H2SO4,-140,1140,63.6,1280,316L SS,0.05,0,0,0,0.32,0,0.35,0,0,0,0,0,0,0,0.22,0,0,0,0.06,0,0,0,0,0,https://www.tandfonline.com/action/showCitFormats?doi=10.1179/1743284715Y.0000000025
0,1,0,0,BCC1+BCC2,FeNiCoSiCrAlTi,0.6 M NaCl,0.6,NaCl,-735,,1.8,,untreated Al 1100,0.142857143,0,0,0.142857143,0.142857143,0,0.142857143,0,0,0,0,0,0,0,0.142857143,0.142857143,0,0,0.142857143,0,0,0,0,0,http://dx.doi.org/10.1016/j.matlet.2014.11.161
0,1,0,0,BCC1+BCC2,FeNiCoSiCrAlTi,0.6 M NaCl,0.6,NaCl,-734,,3.5,,21 J mm-2 single layer,0.142857143,0,0,0.142857143,0.142857143,0,0.142857143,0,0,0,0,0,0,0,0.142857143,0.142857143,0,0,0.142857143,0,0,0,0,0,http://dx.doi.org/10.1016/j.matlet.2014.11.161
0,1,0,0,BCC1+BCC2,FeNiCoSiCrAlTi,0.6 M NaCl,0.6,NaCl,-730,,0.5,,21 J mm-2 double layer,0.142857143,0,0,0.142857143,0.142857143,0,0.142857143,0,0,0,0,0,0,0,0.142857143,0.142857143,0,0,0.142857143,0,0,0,0,0,http://dx.doi.org/10.1016/j.matlet.2014.11.161
0,1,0,0,BCC1+BCC2,FeNiCoSiCrAlTi,0.6 M NaCl,0.6,NaCl,-730,,0.3,,25 J mm-2 double layer,0.142857143,0,0,0.142857143,0.142857143,0,0.142857143,0,0,0,0,0,0,0,0.142857143,0.142857143,0,0,0.142857143,0,0,0,0,0,http://dx.doi.org/10.1016/j.matlet.2014.11.161
1,1,0,0,FCC+BCC,AlCoCrFeNiTi,0.6 M NaCl,0.6,NaCl,-479,,5.47,,as-cast,0.166666667,0,0,0.166666667,0.166666667,0,0.166666667,0,0,0,0,0,0,0,0.166666667,0,0,0,0.166666667,0,0,0,0,0,https://doi.org/10.1179/1743284715Y.0000000029
1,1,0,0,FCC+BCC,AlCoCrFeNiTi,0.6 M NaCl,0.6,NaCl,-288,,1.82,,Remelted,0.166666667,0,0,0.166666667,0.166666667,0,0.166666667,0,0,0,0,0,0,0,0.166666667,0,0,0,0.166666667,0,0,0,0,0,https://doi.org/10.1179/1743284715Y.0000000029
0,0,0,0,missing,FeCoNiCrAl ,0.6 M NaCl,0.6,NaCl,-521.98,81.4,34.053,603.38,Non-directionally   solidified,0.2,0,0,0.2,0.2,0,0.2,0,0,0,0,0,0,0,0.2,0,0,0,0,0,0,0,0,0,https://www.researchgate.net/publication/293076386_Microstructural_evolution_and_corrosion_behavior_of_directionally_solidified_FeCoNiCrAl_high_entropy_alloy?enrichId=rgreq-0d3c4430479a8d78a5d236af8333728d-XXX&enrichSource=Y292ZXJQYWdlOzI5MzA3NjM4NjtBUzo4ODIzOTQzMTU4ODI0OTdAMTU4NzM5MDYwNzMxNw%3D%3D&el=1_x_2&_esc=publicationCoverPdf
0,0,0,0,missing,FeCoNiCrAl ,0.6 M NaCl,0.6,NaCl,-417.95,128.7,4.7769,546.65,Directionally solidified,0.2,0,0,0.2,0.2,0,0.2,0,0,0,0,0,0,0,0.2,0,0,0,0,0,0,0,0,0,https://www.researchgate.net/publication/293076386_Microstructural_evolution_and_corrosion_behavior_of_directionally_solidified_FeCoNiCrAl_high_entropy_alloy?enrichId=rgreq-0d3c4430479a8d78a5d236af8333728d-XXX&enrichSource=Y292ZXJQYWdlOzI5MzA3NjM4NjtBUzo4ODIzOTQzMTU4ODI0OTdAMTU4NzM5MDYwNzMxNw%3D%3D&el=1_x_2&_esc=publicationCoverPdf
1,0,0,0,FCC,FeCoNiCrCu,0.6 M NaCl,0.6,NaCl,-234.16,,31.351,,as-cast,0,0,0,0.2,0.2,0.2,0.2,0,0,0,0,0,0,0,0.2,0,0,0,0,0,0,0,0,0,doi:10.4028/www.scientific.net/AMM.66-68.146
1,0,0,0,FCC,FeCoNiCrCu,0.6 M NaCl,0.6,NaCl,-384.08,,3.4735,,Directionally solidified,0,0,0,0.2,0.2,0.2,0.2,0,0,0,0,0,0,0,0.2,0,0,0,0,0,0,0,0,0,doi:10.4028/www.scientific.net/AMM.66-68.146
1,0,0,0,FCC,CrFe1.5MnNi0.5,0.5M H2SO4,0.5,H2SO4,-229,,686,,arc melting,0,0,0,0,0.25,0,0.375,0,0,0,0,0.25,0,0,0.125,0,0,0,0,0,0,0,0,0,doi:10.1016/j.corsci.2008.04.011
1,1,0,0,FCC+BCC,Al0.3CrFe1.5MnNi0.5,0.5M H2SO4,0.5,H2SO4,-194,,2390,,arc melting,0.069767442,0,0,0,0.23255814,0,0.348837209,0,0,0,0,0.23255814,0,0,0.11627907,0,0,0,0,0,0,0,0,0,doi:10.1016/j.corsci.2008.04.011
1,1,0,0,FCC+BCC,Al0.5CrFe1.5MnNi0.5,0.5M H2SO4,0.5,H2SO4,-206,,5080,,arc melting,0.111111111,0,0,0,0.222222222,0,0.333333333,0,0,0,0,0.222222222,0,0,0.111111111,0,0,0,0,0,0,0,0,0,doi:10.1016/j.corsci.2008.04.011
0,0,0,0,missing,Al0.5CoCrFeNi,0.6 M NaCl,0.6,NaCl,-220,480,0.006,700,304L,0.111111111,0,0,0.222222222,0.222222222,0,0.222222222,0,0,0,0,0,0,0,0.222222222,0,0,0,0,0,0,0,0,0,http://dx.doi.org/10.1016/j.intermet.2010.10.008
1,1,0,0,FCC+BCC,Al0.5CoCrFeNi,0.6 M NaCl,0.6,NaCl,-570,130,0.17,700,as-cast,0.111111111,0,0,0.222222222,0.222222222,0,0.222222222,0,0,0,0,0,0,0,0.222222222,0,0,0,0,0,0,0,0,0,http://dx.doi.org/10.1016/j.intermet.2010.10.008
1,1,0,0,FCC+BCC,Al0.5CoCrFeNi,0.6 M NaCl,0.6,NaCl,-560,180,6.4,740,350 °C,0.111111111,0,0,0.222222222,0.222222222,0,0.222222222,0,0,0,0,0,0,0,0.222222222,0,0,0,0,0,0,0,0,0,http://dx.doi.org/10.1016/j.intermet.2010.10.008
1,1,0,0,FCC+BCC,Al0.5CoCrFeNi,0.6 M NaCl,0.6,NaCl,-300,280,1.58,580,500°C,0.111111111,0,0,0.222222222,0.222222222,0,0.222222222,0,0,0,0,0,0,0,0.222222222,0,0,0,0,0,0,0,0,0,http://dx.doi.org/10.1016/j.intermet.2010.10.008
1,1,0,0,FCC+BCC,Al0.5CoCrFeNi,0.6 M NaCl,0.6,NaCl,40,710,0.529,670,650°C,0.111111111,0,0,0.222222222,0.222222222,0,0.222222222,0,0,0,0,0,0,0,0.222222222,0,0,0,0,0,0,0,0,0,http://dx.doi.org/10.1016/j.intermet.2010.10.008
1,1,0,0,FCC+BCC,Al0.5CoCrFeNi,0.6 M NaCl,0.6,NaCl,-640,140,0.305,780,800°C,0.111111111,0,0,0.222222222,0.222222222,0,0.222222222,0,0,0,0,0,0,0,0.222222222,0,0,0,0,0,0,0,0,0,http://dx.doi.org/10.1016/j.intermet.2010.10.008
1,1,0,0,FCC+BCC,Al0.5CoCrFeNi,0.6 M NaCl,0.6,NaCl,-540,180,2.22,720,950°C,0.111111111,0,0,0.222222222,0.222222222,0,0.222222222,0,0,0,0,0,0,0,0.222222222,0,0,0,0,0,0,0,0,0,http://dx.doi.org/10.1016/j.intermet.2010.10.008
1,1,1,0,FCC+BCC+HCP,Al0.5CoCrCuFeNi ,Deaerated 1 N H2SO4 ,0.5,H2SO4,-0.094,,3.188,,missing,0.090909091,0,0,0.181818182,0.181818182,0.181818182,0.181818182,0,0,0,0,0,0,0,0.181818182,0,0,0,0,0,0,0,0,0,https://doi.org/10.1149/1.2409020
1,1,1,0,FCC+BCC+HCP,Al0.5CoCrCuFeNiB0.2,Deaerated 1 N H2SO4 ,0.5,H2SO4,-0.128,,7.257,,missing,0.087719298,0.035087719,0,0.175438596,0.175438596,0.175438596,0.175438596,0,0,0,0,0,0,0,0.175438596,0,0,0,0,0,0,0,0,0,https://doi.org/10.1149/1.2409020
1,1,1,0,FCC+BCC+HCP,Al0.5CoCrCuFeNiB0.6 ,Deaerated 1 N H2SO4,0.5,H2SO4,-0.132,,12.9,,missing,0.081967213,0.098360656,0,0.163934426,0.163934426,0.163934426,0.163934426,0,0,0,0,0,0,0,0.163934426,0,0,0,0,0,0,0,0,0,https://doi.org/10.1149/1.2409020
1,1,1,0,FCC+BCC+HCP,Al0.5CoCrCuFeNiB1.0 ,Deaerated 1 N H2SO4,0.5,H2SO4,-0.135,,22.59,,missing,0.076923077,0.153846154,0,0.153846154,0.153846154,0.153846154,0.153846154,0,0,0,0,0,0,0,0.153846154,0,0,0,0,0,0,0,0,0,https://doi.org/10.1149/1.2409020
1,0,0,0,FCC,FeCoNiCuSn0,0.6 M NaCl,0.6,NaCl,-786,-246,0.949,540,missing,0,0,0,0.25,0,0.25,0.25,0,0,0,0,0,0,0,0.25,0,0,0,0,0,0,0,0,0,https://doi.org/10.1179/1743284714Y.0000000730
1,0,0,0,FCC,FeCoNiCuSn0.02,0.6 M NaCl,0.6,NaCl,-845,-153,2.125,692,missing,0,0,0,0.248756219,0,0.248756219,0.248756219,0,0,0,0,0,0,0,0.248756219,0,0.004975124,0,0,0,0,0,0,0,https://doi.org/10.1179/1743284714Y.0000000730
