Repository: katrina-coder/MPEA-corrosion-database

File: DB5-clean.csv (part 2 of 4)
FCC,BCC,HCP,IM,Phase,Alloy name,Environment,Concentration in M,Electrolyte,Corrosion potential (mV vs SCE),Pitting potential (mV vs SCE),Icorr (microA/cm2),Calculated passive window,Processing,Al,B,Be,Co,Cr,Cu,Fe,Ga,Hf,La,Mg,Mn,Mo,Nb,Ni,Si,Sn,Ta,Ti,V,W,Y,Zn,Zr,Reference
1,0,0,0,FCC,FeCoNiCuSn0.03,0.6 M NaCl,0.6,NaCl,-853,-149,3.233,704,missing,0,0,0,0.248138958,0,0.248138958,0.248138958,0,0,0,0,0,0,0,0.248138958,0,0.007444169,0,0,0,0,0,0,0,https://doi.org/10.1179/1743284714Y.0000000730
1,0,0,0,FCC,FeCoNiCuSn0.04,0.6 M NaCl,0.6,NaCl,-722,-177,0.969,545,missing,0,0,0,0.247524752,0,0.247524752,0.247524752,0,0,0,0,0,0,0,0.247524752,0,0.00990099,0,0,0,0,0,0,0,https://doi.org/10.1179/1743284714Y.0000000730
1,0,0,0,FCC,FeCoNiCuSn0.05,0.6 M NaCl,0.6,NaCl,-851,-181,1.354,670,missing,0,0,0,0.24691358,0,0.24691358,0.24691358,0,0,0,0,0,0,0,0.24691358,0,0.012345679,0,0,0,0,0,0,0,https://doi.org/10.1179/1743284714Y.0000000730
1,0,0,0,FCC,FeCoNiCuSn0.07,0.6 M NaCl,0.6,NaCl,-859,-170,1.855,689,missing,0,0,0,0.245700246,0,0.245700246,0.245700246,0,0,0,0,0,0,0,0.245700246,0,0.017199017,0,0,0,0,0,0,0,https://doi.org/10.1179/1743284714Y.0000000730
1,1,0,0,FCC+BCC,FeCoNiCuSn0.09,0.6 M NaCl,0.6,NaCl,-929,-189,2.032,740,missing,0,0,0,0.244498778,0,0.244498778,0.244498778,0,0,0,0,0,0,0,0.244498778,0,0.02200489,0,0,0,0,0,0,0,https://doi.org/10.1179/1743284714Y.0000000730
1,0,0,0,FCC,FeCoNiCuSn0,5% NaOH,1.32,NaOH,-984,380,1.398,1364,missing,0,0,0,0.25,0,0.25,0.25,0,0,0,0,0,0,0,0.25,0,0,0,0,0,0,0,0,0,https://doi.org/10.1179/1743284714Y.0000000730
1,0,0,0,FCC,FeCoNiCuSn0.02,5% NaOH,1.32,NaOH,-1009,389,1.053,1398,missing,0,0,0,0.248756219,0,0.248756219,0.248756219,0,0,0,0,0,0,0,0.248756219,0,0.004975124,0,0,0,0,0,0,0,https://doi.org/10.1179/1743284714Y.0000000730
1,0,0,0,FCC,FeCoNiCuSn0.03,5% NaOH,1.32,NaOH,-979,381,0.933,1360,missing,0,0,0,0.248138958,0,0.248138958,0.248138958,0,0,0,0,0,0,0,0.248138958,0,0.007444169,0,0,0,0,0,0,0,https://doi.org/10.1179/1743284714Y.0000000730
1,0,0,0,FCC,FeCoNiCuSn0.04,5% NaOH,1.32,NaOH,-1013,391,1.37,1404,missing,0,0,0,0.247524752,0,0.247524752,0.247524752,0,0,0,0,0,0,0,0.247524752,0,0.00990099,0,0,0,0,0,0,0,https://doi.org/10.1179/1743284714Y.0000000730
1,0,0,0,FCC,FeCoNiCuSn0.05,5% NaOH,1.32,NaOH,-971,386,1.818,1357,missing,0,0,0,0.24691358,0,0.24691358,0.24691358,0,0,0,0,0,0,0,0.24691358,0,0.012345679,0,0,0,0,0,0,0,https://doi.org/10.1179/1743284714Y.0000000730
1,0,0,0,FCC,FeCoNiCuSn0.07,5% NaOH,1.32,NaOH,-1005,375,0.952,1380,missing,0,0,0,0.245700246,0,0.245700246,0.245700246,0,0,0,0,0,0,0,0.245700246,0,0.017199017,0,0,0,0,0,0,0,https://doi.org/10.1179/1743284714Y.0000000730
1,1,0,0,FCC+BCC,FeCoNiCuSn0.09,5% NaOH,1.32,NaOH,-1030,382,0.869,1412,missing,0,0,0,0.244498778,0,0.244498778,0.244498778,0,0,0,0,0,0,0,0.244498778,0,0.02200489,0,0,0,0,0,0,0,https://doi.org/10.1179/1743284714Y.0000000730
1,1,0,0,FCC+BCC,Al0CoCrFeNiTi0.5,0.5M H2SO4,0.5,H2SO4,-390,,4800,,re-melting and re-solidification,0,0,0,0.222222222,0.222222222,0,0.222222222,0,0,0,0,0,0,0,0.222222222,0,0,0,0.111111111,0,0,0,0,0,https://doi.org/10.1179/1432891714Z.000000000778
1,1,0,0,FCC+BCC,Al5CoCrFeNiTi0.5,0.5M H2SO4,0.5,H2SO4,-270,,320,,re-melting and re-solidification,0.526315789,0,0,0.105263158,0.105263158,0,0.105263158,0,0,0,0,0,0,0,0.105263158,0,0,0,0.052631579,0,0,0,0,0,https://doi.org/10.1179/1432891714Z.000000000778
1,1,0,0,FCC+BCC,Al10CoCrFeNiTi0.5,0.5M H2SO4,0.5,H2SO4,-100,,0.57,,re-melting and re-solidification,0.689655172,0,0,0.068965517,0.068965517,0,0.068965517,0,0,0,0,0,0,0,0.068965517,0,0,0,0.034482759,0,0,0,0,0,https://doi.org/10.1179/1432891714Z.000000000778
0,1,0,0,BCC,Cu0.9NiAlCoCrFe,0.6 M NaCl,0.6,NaCl,-1460,,620,,laser cladding,0.169491525,0,0,0.169491525,0.169491525,0.152542373,0.169491525,0,0,0,0,0,0,0,0.169491525,0,0,0,0,0,0,0,0,0,https://doi.org/10.1179/1432891714Z.000000000517
0,0,0,0,missing,AlCrNiCuMn,0.5M H2SO4,0.5,H2SO4,-519.7,,120.2,,melting in a induction furnace for 8000 Hz,0.2,0,0,0,0.2,0.2,0,0,0,0,0,0.2,0,0,0.2,0,0,0,0,0,0,0,0,0,http://dx.doi.org/10.4028/www.scientific.net/AMR.1128.127
0,0,0,0,missing,AlCrNiCuMn,0.5M HCl,0.5,HCl,-489.8,,129.2,,melting in a induction furnace for 8001 Hz,0.2,0,0,0,0.2,0.2,0,0,0,0,0,0.2,0,0,0.2,0,0,0,0,0,0,0,0,0,http://dx.doi.org/10.4028/www.scientific.net/AMR.1128.127
1,0,0,0,FCC,Al25Ti25Ga25Be25,1M H2SO4,1,H2SO4,-633,,2.62,,missing,0.25,0,0.25,0,0,0,0,0.25,0,0,0,0,0,0,0,0,0,0,0.25,0,0,0,0,0,DOI: 10.1002/maco.201206941
1,1,0,0,FCC+BCC,Cu2CrFe2NiMn2,1M H2SO4,1,H2SO4,-900,,4.02,,missing,0,0,0,0,0.125,0.25,0.25,0,0,0,0,0.25,0,0,0.125,0,0,0,0,0,0,0,0,0,DOI: 10.1002/maco.201206941
1,1,0,0,FCC+BCC/B2,AlCoCr0.5Ni,Filtered Seawater ,0.55,Seawater,-249,,0.86,,Atmospheric plasma spray,0.285714286,0,0,0.285714286,0.142857143,0,0,0,0,0,0,0,0,0,0.285714286,0,0,0,0,0,0,0,0,0,https://doi.org/10.1016/j.wear.2022.204443
1,1,0,0,FCC+BCC/B2,AlCoCrFeNi,Filtered Seawater ,0.55,Seawater,-321,,0.83,,Atmospheric plasma spray,0.2,0,0,0.2,0.2,0,0.2,0,0,0,0,0,0,0,0.2,0,0,0,0,0,0,0,0,0,https://doi.org/10.1016/j.wear.2022.204443
1,0,0,0,FCC,CoCrFeNiW 0.5,0.6 M NaCl,0.6,NaCl,-308,1077,0.135,1385,As-cast,0,0,0,0.2,0.2,0,0.2,0,0,0,0,0,0,0,0.2,0,0,0,0,0,0.2,0,0,0,https://doi.org/10.1016/j.jallcom.2022.165602
1,0,0,0,FCC,CoCrFeNiW 0.5,0.6 M NaCl,0.6,NaCl,-303,1067,0.132,1370,600 °C,0,0,0,0.2,0.2,0,0.2,0,0,0,0,0,0,0,0.2,0,0,0,0,0,0.2,0,0,0,https://doi.org/10.1016/j.jallcom.2022.165602
1,0,0,0,FCC,CoCrFeNiW 0.5,0.6 M NaCl,0.6,NaCl,-327,1048,0.137,1375,800 °C,0,0,0,0.2,0.2,0,0.2,0,0,0,0,0,0,0,0.2,0,0,0,0,0,0.2,0,0,0,https://doi.org/10.1016/j.jallcom.2022.165602
1,0,0,0,FCC,CoCrFeNiW 0.5,0.6 M NaCl,0.6,NaCl,-313,980,0.242,1293,1000 °C,0,0,0,0.2,0.2,0,0.2,0,0,0,0,0,0,0,0.2,0,0,0,0,0,0.2,0,0,0,https://doi.org/10.1016/j.jallcom.2022.165602
1,0,0,0,FCC,CoCrFeNiW 0.5,0.6 M NaCl,0.6,NaCl,-309,1086,0.186,1395,1200 °C,0,0,0,0.2,0.2,0,0.2,0,0,0,0,0,0,0,0.2,0,0,0,0,0,0.2,0,0,0,https://doi.org/10.1016/j.jallcom.2022.165602
1,1,0,0,FCC+BCC,Al 0.5 CoCrFeNiCu,0.6 M NaCl,0.6,NaCl,-247,,57.32,,powder metallurgy,0.166666667,0,0,0.166666667,0.166666667,0.166666667,0.166666667,0,0,0,0,0,0,0,0.166666667,0,0,0,0,0,0,0,0,0,https://doi.org/10.1016/j.jallcom.2022.165455
1,1,0,0,FCC+BCC,Al 1.0 CoCrFeNiCu,0.6 M NaCl,0.6,NaCl,-235,,28.58,,powder metallurgy,0.166666667,0,0,0.166666667,0.166666667,0.166666667,0.166666667,0,0,0,0,0,0,0,0.166666667,0,0,0,0,0,0,0,0,0,https://doi.org/10.1016/j.jallcom.2022.165455
1,1,0,0,FCC+BCC,Al 1.5 CoCrFeNiCu,0.6 M NaCl,0.6,NaCl,-449,,41.71,,powder metallurgy,0.166666667,0,0,0.166666667,0.166666667,0.166666667,0.166666667,0,0,0,0,0,0,0,0.166666667,0,0,0,0,0,0,0,0,0,https://doi.org/10.1016/j.jallcom.2022.165455
1,1,0,0,FCC+BCC,Al 2.0 CoCrFeNiCu,0.6 M NaCl,0.6,NaCl,-313,,42.58,,powder metallurgy,0.166666667,0,0,0.166666667,0.166666667,0.166666667,0.166666667,0,0,0,0,0,0,0,0.166666667,0,0,0,0,0,0,0,0,0,https://doi.org/10.1016/j.jallcom.2022.165455
1,0,0,0,FCC,Al0.3Cu0.3CoCrFeNi,0.6 M NaCl,0.6,NaCl,-288,,0.273,,passivation,0.065217391,0,0,0.217391304,0.217391304,0.065217391,0.217391304,0,0,0,0,0,0,0,0.217391304,0,0,0,0,0,0,0,0,0,https://doi.org/10.1016/j.jallcom.2022.165956
1,0,0,0,FCC,Al0.3Cu0.4CoCrFeNi,0.6 M NaCl,0.6,NaCl,-261,,0.34,,passivation,0.063829787,0,0,0.212765957,0.212765957,0.085106383,0.212765957,0,0,0,0,0,0,0,0.212765957,0,0,0,0,0,0,0,0,0,https://doi.org/10.1016/j.jallcom.2022.165956
1,0,0,0,FCC,Al0.3Cu0.5CoCrFeNi,0.6 M NaCl,0.6,NaCl,-254,,0.743,,passivation,0.0625,0,0,0.208333333,0.208333333,0.104166667,0.208333333,0,0,0,0,0,0,0,0.208333333,0,0,0,0,0,0,0,0,0,https://doi.org/10.1016/j.jallcom.2022.165956
1,0,0,0,FCC,Al0.3Cu0.6CoCrFeNi,0.6 M NaCl,0.6,NaCl,-248,,0.976,,passivation,0.06122449,0,0,0.204081633,0.204081633,0.12244898,0.204081633,0,0,0,0,0,0,0,0.204081633,0,0,0,0,0,0,0,0,0,https://doi.org/10.1016/j.jallcom.2022.165956
0,1,0,0,BCC1+BCC2,Fe1.125Ni1.06CrAl ,0.6 M NaCl,0.6,NaCl,-228,,0.009262,,electrochemical absorption,0.238948626,0,0,0,0.238948626,0,0.268817204,0,0,0,0,0,0,0,0.253285544,0,0,0,0,0,0,0,0,0,https://doi.org/10.1016/j.corsci.2022.110276
0,1,0,0,BCC1+BCC2,Fe1.125Ni1.125CrAl,0.6 M NaCl,0.6,NaCl,-223,,0.0634,,electrochemical absorption,0.235294118,0,0,0,0.235294118,0,0.264705882,0,0,0,0,0,0,0,0.264705882,0,0,0,0,0,0,0,0,0,https://doi.org/10.1016/j.corsci.2022.110276
0,1,0,0,BCC1+BCC2,FeNiCrAl ,0.6 M NaCl,0.6,NaCl,-281,,0.1896,,electrochemical absorption,0.25,0,0,0,0.25,0,0.25,0,0,0,0,0,0,0,0.25,0,0,0,0,0,0,0,0,0,https://doi.org/10.1016/j.corsci.2022.110276
0,1,0,1,BCC+Leaves, TiZrHfNbFe0,Phosphate buffer saline (PBS) ,,PBS,-390,,1.093,,missing,0,0,0,0,0,0,0,0,0.25,0,0,0,0,0.25,0,0,0,0,0.25,0,0,0,0,0.25,https://doi.org/10.1016/j.jallcom.2022.164383
0,1,0,1,BCC+Leaves, TiZrHfNbFe0.25,Phosphate buffer saline (PBS) ,,PBS,-420,,0.933,,missing,0,0,0,0,0,0,0.058823529,0,0.235294118,0,0,0,0,0.235294118,0,0,0,0,0.235294118,0,0,0,0,0.235294118,https://doi.org/10.1016/j.jallcom.2022.164383
0,1,0,1,BCC+Leaves, TiZrHfNbFe0.5,Phosphate buffer saline (PBS) ,,PBS,-300,,0.28,,missing,0,0,0,0,0,0,0.111111111,0,0.222222222,0,0,0,0,0.222222222,0,0,0,0,0.222222222,0,0,0,0,0.222222222,https://doi.org/10.1016/j.jallcom.2022.164383
0,1,0,1,BCC+Leaves, TiZrHfNbFe0.75,Phosphate buffer saline (PBS) ,,PBS,-270,1360,0.166,1630,missing,0,0,0,0,0,0,0.157894737,0,0.210526316,0,0,0,0,0.210526316,0,0,0,0,0.210526316,0,0,0,0,0.210526316,https://doi.org/10.1016/j.jallcom.2022.164383
0,1,0,1,BCC+Leaves, TiZrHfNbFe,Phosphate buffer saline (PBS) ,,PBS,-330,1220,0.518,1550,missing,0,0,0,0,0,0,0.2,0,0.2,0,0,0,0,0.2,0,0,0,0,0.2,0,0,0,0,0.2,https://doi.org/10.1016/j.jallcom.2022.164383
0,1,0,1,BCC+Leaves, TiZrHfNbFe1.5,Phosphate buffer saline (PBS) ,,PBS,-490,1160,1.55,1650,missing,0,0,0,0,0,0,0.272727273,0,0.181818182,0,0,0,0,0.181818182,0,0,0,0,0.181818182,0,0,0,0,0.181818182,https://doi.org/10.1016/j.jallcom.2022.164383
0,1,0,1,BCC+Leaves, TiZrHfNbFe2,Phosphate buffer saline (PBS) ,,PBS,-510,820,2.71,1330,missing,0,0,0,0,0,0,0.333333333,0,0.166666667,0,0,0,0,0.166666667,0,0,0,0,0.166666667,0,0,0,0,0.166666667,https://doi.org/10.1016/j.jallcom.2022.164383
0,1,0,0,BCC,TiZrHfNbTa ,Hank’s solution at 310 K,,Hanks,-302,,80,,arc-melting,0,0,0,0,0,0,0,0,0.2,0,0,0,0,0.2,0,0,0,0.2,0.2,0,0,0,0,0.2,https://doi.org/10.1016/j.intermet.2021.107421
0,1,0,0,BCC, Ti5Zr5Hf5Nb1.5Ta1.5,Hank’s solution at 310 K,,Hanks,-407,,1190,,arc-melting,0,0,0,0,0,0,0,0,0.277777778,0,0,0,0,0.083333333,0,0,0,0.083333333,0.277777778,0,0,0,0,0.277777778,https://doi.org/10.1016/j.intermet.2021.107421
0,1,0,0,BCC, Ti5Zr5Hf5Nb2.5Ta2.5,Hank’s solution at 310 K,,Hanks,-437,1238,1220,1675,arc-melting,0,0,0,0,0,0,0,0,0.25,0,0,0,0,0.125,0,0,0,0.125,0.25,0,0,0,0,0.25,https://doi.org/10.1016/j.intermet.2021.107421
0,0,0,1, δ + Ω,TiMoNbTaW,0.6 M NaCl,0.6,NaCl,-45.124,,0.077,,arc melting,0,0,0,0,0,0,0,0,0,0,0,0,0.2,0.2,0,0,0,0.2,0.2,0,0.2,0,0,0,https://ssrn.com/abstract=4128813
0,0,0,1, δ + Ω,TiMoNbTaWCr,0.6 M NaCl,0.6,NaCl,65.189,,0.055,,arc melting,0,0,0,0,0.166666667,0,0,0,0,0,0,0,0.166666667,0.166666667,0,0,0,0.166666667,0.166666667,0,0.166666667,0,0,0,https://ssrn.com/abstract=4128813
0,0,0,1, δ + Ω,Hf0.5Nb0.5Ta0.5Ti1.5Zr ,0.6 M NaCl,0.6,NaCl,-247.96,0.39,0.5,248.35,arc melting,0,0,0,0,0,0,0,0,0.125,0,0,0,0,0.125,0,0,0,0.125,0.375,0,0,0,0,0.25,https://ssrn.com/abstract=4128813
1,0,0,1,FCC+Si,Al35Mg25Zn30Cu5Si5 ,0.6 M NaCl,0.6,NaCl,-1120,,1.44,,as-cast,0.35,0,0,0,0,0.05,0,0,0,0,0.25,0,0,0,0,0.05,0,0,0,0,0,0,0.3,0,https://doi.org/10.1016/j.jallcom.2021.163508
1,0,0,1,FCC+Si,Al35Mg20Zn30Cu5Si10,0.6 M NaCl,0.6,NaCl,-1130,,1.11,,as-cast,0.35,0,0,0,0,0.05,0,0,0,0,0.2,0,0,0,0,0.1,0,0,0,0,0,0,0.3,0,https://doi.org/10.1016/j.jallcom.2021.163508
1,0,0,1,FCC+Si,Al35Mg20Zn30Cu5Si15,0.6 M NaCl,0.6,NaCl,-1210,,0.92,,as-cast,0.333333333,0,0,0,0,0.047619048,0,0,0,0,0.19047619,0,0,0,0,0.142857143,0,0,0,0,0,0,0.285714286,0,https://doi.org/10.1016/j.jallcom.2021.163508
1,0,0,0,FCC,Al7.5Co20.5Fe24Ni24Cr24,0.5 mol/l H2SO4 ,0.5,H2SO4,-210.552,,19.172,,AC,0.075,0,0,0.205,0.24,0,0.24,0,0,0,0,0,0,0,0.24,0,0,0,0,0,0,0,0,0,https://doi.org/10.1002/adem.202200780
1,0,0,0,FCC,Al7.5Co20.5Fe24Ni24Cr24,0.5 mol/l H2SO4 ,0.5,H2SO4,-145.785,,9.913,,AC+Homo,0.075,0,0,0.205,0.24,0,0.24,0,0,0,0,0,0,0,0.24,0,0,0,0,0,0,0,0,0,https://doi.org/10.1002/adem.202200780
1,0,0,1,FCC+B2,Al7.5Co20.5Fe24Ni24Cr24,0.5 mol/l H2SO4 ,0.5,H2SO4,-260.069,,24.976,,AC+Homo+900°C/8h,0.075,0,0,0.205,0.24,0,0.24,0,0,0,0,0,0,0,0.24,0,0,0,0,0,0,0,0,0,https://doi.org/10.1002/adem.202200780
1,0,0,1,FCC+B2+L1_2+σ,Al7.5Co20.5Fe24Ni24Cr24,0.5 mol/l H2SO4 ,0.5,H2SO4,-327.125,,34.516,,AC+Homo+700°C/8h,0.075,0,0,0.205,0.24,0,0.24,0,0,0,0,0,0,0,0.24,0,0,0,0,0,0,0,0,0,https://doi.org/10.1002/adem.202200780
1,1,0,0,FCC+BCC,CuFeTiZr,0.6 M NaCl,0.6,NaCl,-328,,0.204,,annealed at 900 ◦C,0,0,0,0,0,0.25,0.25,0,0,0,0,0,0,0,0,0,0,0,0.25,0,0,0,0,0.25,https://doi.org/10.3390/ma15093098
1,1,0,0,FCC+BCC,CoCrFeNi1.7Ti0.3,0.6 M NaCl,0.6,NaCl,-260,,0.0132,,annealed at 900 ◦C,0,0,0,0.2,0.2,0,0.2,0,0,0,0,0,0,0,0.34,0,0,0,0.06,0,0,0,0,0,https://doi.org/10.3390/ma15093098
0,1,0,1,BCC+Laves,CuFeTiZrNi0.1,0.6 M NaCl,0.6,NaCl,-292,,0.0704,,annealed at 900 ◦C,0,0,0,0,0,0.243902439,0.243902439,0,0,0,0,0,0,0,0.024390244,0,0,0,0.243902439,0,0,0,0,0.243902439,https://doi.org/10.3390/ma15093098
0,1,0,1,BCC+Laves,CuFeTiZrNi0.3,0.6 M NaCl,0.6,NaCl,-264,,0.0595,,annealed at 900 ◦C,0,0,0,0,0,0.23255814,0.23255814,0,0,0,0,0,0,0,0.069767442,0,0,0,0.23255814,0,0,0,0,0.23255814,https://doi.org/10.3390/ma15093098
1,1,0,1,FCC+BCC+Laves,CuFeTiZrNi0.5,0.6 M NaCl,0.6,NaCl,-242,,0.0565,,annealed at 900 ◦C,0,0,0,0,0,0.222222222,0.222222222,0,0,0,0,0,0,0,0.111111111,0,0,0,0.222222222,0,0,0,0,0.222222222,https://doi.org/10.3390/ma15093098
1,1,0,1,FCC+BCC+Laves+Cu51Zr14,CuFeTiZrNi0.8,0.6 M NaCl,0.6,NaCl,-240,,0.0532,,annealed at 900 ◦C,0,0,0,0,0,0.208333333,0.208333333,0,0,0,0,0,0,0,0.166666667,0,0,0,0.208333333,0,0,0,0,0.208333333,https://doi.org/10.3390/ma15093098
1,1,0,1,FCC+BCC+Laves+Cu51Zr14,CuFeTiZrNi,0.6 M NaCl,0.6,NaCl,-236,,0.0511,,annealed at 900 ◦C,0,0,0,0,0,0.2,0.2,0,0,0,0,0,0,0,0.2,0,0,0,0.2,0,0,0,0,0.2,https://doi.org/10.3390/ma15093098
0,1,0,0,BCC, Ti45Zr37Nb16Fe1Mo1,Phosphate buffer saline (PBS) ,,PBS,-264,,0.15,,as-cast,0,0,0,0,0,0,0.01,0,0,0,0,0,0.01,0.16,0,0,0,0,0.45,0,0,0,0,0.37,https://doi.org/10.1016/j.mtcomm.2022.103808
0,1,0,0,BCC, Ti45Zr37Nb16Fe1Mo1,Phosphate buffer saline (PBS) ,,PBS,-718,,1.73,,cold rolled,0,0,0,0,0,0,0.01,0,0,0,0,0,0.01,0.16,0,0,0,0,0.45,0,0,0,0,0.37,https://doi.org/10.1016/j.mtcomm.2022.103808
0,1,0,0,BCC, Ti45Zr37Nb16Fe1Mo1,Phosphate buffer saline (PBS) ,,PBS,-509,,1.29,,Ti6Al4V,0,0,0,0,0,0,0.01,0,0,0,0,0,0.01,0.16,0,0,0,0,0.45,0,0,0,0,0.37,https://doi.org/10.1016/j.mtcomm.2022.103808
1,0,0,0,FCC,FeCoCrNiAl,0.6 M NaCl,0.6,NaCl,-945,,4.78,,PVD 50A,0.2,0,0,0.2,0.2,0,0.2,0,0,0,0,0,0,0,0.2,0,0,0,0,0,0,0,0,0,https://doi.org/10.1016/j.surfcoat.2022.128281
1,0,0,0,FCC,FeCoCrNiAl,0.6 M NaCl,0.6,NaCl,-984,,6.3,,PVD 80A,0.2,0,0,0.2,0.2,0,0.2,0,0,0,0,0,0,0,0.2,0,0,0,0,0,0,0,0,0,https://doi.org/10.1016/j.surfcoat.2022.128281
1,0,0,0,FCC,FeCoCrNiAl,0.6 M NaCl,0.6,NaCl,-1010,,15.82,,304 stainless steel,0.2,0,0,0.2,0.2,0,0.2,0,0,0,0,0,0,0,0.2,0,0,0,0,0,0,0,0,0,https://doi.org/10.1016/j.surfcoat.2022.128281
1,0,0,0,FCC,FeCoCrNiAl,0.6 M NaCl,0.6,NaCl,-850,,3.16,,LSP 5J,0.2,0,0,0.2,0.2,0,0.2,0,0,0,0,0,0,0,0.2,0,0,0,0,0,0,0,0,0,https://doi.org/10.1016/j.surfcoat.2022.128281
1,0,0,0,FCC,FeCoCrNiAl,0.6 M NaCl,0.6,NaCl,-530,,1.99,,LSP 7J,0.2,0,0,0.2,0.2,0,0.2,0,0,0,0,0,0,0,0.2,0,0,0,0,0,0,0,0,0,https://doi.org/10.1016/j.surfcoat.2022.128281
1,0,0,0,FCC,FeCoCrNiAl,0.6 M NaCl,0.6,NaCl,-945,,5.01,,LSP cast sample,0.2,0,0,0.2,0.2,0,0.2,0,0,0,0,0,0,0,0.2,0,0,0,0,0,0,0,0,0,https://doi.org/10.1016/j.surfcoat.2022.128281
1,0,0,1,FCC+σ,CrFeCoNiV0.5,Deaerated 1 M H2SO4 ,1,H2SO4,-60,,29,,30 ◦C,0,0,0,0.222222222,0.222222222,0,0.222222222,0,0,0,0,0,0,0,0.222222222,0,0,0,0,0.111111111,0,0,0,0,https://doi.org/10.3390/ma15103639
1,0,0,1,FCC+σ,CrFeCoNiV0.5,Deaerated 1 M H2SO4 ,1,H2SO4,-80,,69,,60 ◦C,0,0,0,0.222222222,0.222222222,0,0.222222222,0,0,0,0,0,0,0,0.222222222,0,0,0,0,0.111111111,0,0,0,0,https://doi.org/10.3390/ma15103639
1,0,0,1,FCC+σ,CrFeCoNiV,Deaerated 1 M H2SO4 ,1,H2SO4,-190,,31,,30 ◦C,0,0,0,0.2,0.2,0,0.2,0,0,0,0,0,0,0,0.2,0,0,0,0,0.2,0,0,0,0,https://doi.org/10.3390/ma15103639
1,0,0,1,FCC+σ,CrFeCoNiV,Deaerated 1 M H2SO4 ,1,H2SO4,-160,,103,,60 ◦C,0,0,0,0.2,0.2,0,0.2,0,0,0,0,0,0,0,0.2,0,0,0,0,0.2,0,0,0,0,https://doi.org/10.3390/ma15103639
0,0,0,0,missing, Fe 40 Mn 20 Cr 20 Ni 20,0.5M H2SO4,0.5,H2SO4,-882,,372,,Ce-free HEA,0,0,0,0,0.25,0,0.25,0,0,0,0,0.25,0,0,0.25,0,0,0,0,0,0,0,0,0,https://doi.org/10.1016/j.corsci.2022.110489
0,0,0,0,missing, Fe 40 Mn 20 Cr 20 Ni 20,0.5M H2SO4,0.5,H2SO4,-875,,288,,Ce-0.05 HEA ,0,0,0,0,0.25,0,0.25,0,0,0,0,0.25,0,0,0.25,0,0,0,0,0,0,0,0,0,https://doi.org/10.1016/j.corsci.2022.110489
0,0,0,0,missing, Fe 40 Mn 20 Cr 20 Ni 20,0.5M H2SO4,0.5,H2SO4,-843,,154,,Ce-0.10 HEA,0,0,0,0,0.25,0,0.25,0,0,0,0,0.25,0,0,0.25,0,0,0,0,0,0,0,0,0,https://doi.org/10.1016/j.corsci.2022.110489
0,0,0,0,missing, Fe 40 Mn 20 Cr 20 Ni 20,0.5M H2SO4,0.5,H2SO4,-864,,495,,Ce-0.15 HEA,0,0,0,0,0.25,0,0.25,0,0,0,0,0.25,0,0,0.25,0,0,0,0,0,0,0,0,0,https://doi.org/10.1016/j.corsci.2022.110489
1,0,0,0,FCC,CoCrFeMnNi,0.6 M NaCl,0.6,NaCl,-313,,4,,SLM,0,0,0,0.2,0.2,0,0.2,0,0,0,0,0.2,0,0,0.2,0,0,0,0,0,0,0,0,0,https://doi.org/10.1002/adem.202200341
1,1,0,0,FCC+BCC,Al0.7FeCrCoNi,0.9% NaCl ,0.15,NaCl,-224,,0.9,,induction melting,0.14893617,0,0,0.212765957,0.212765957,0,0.212765957,0,0,0,0,0,0,0,0.212765957,0,0,0,0,0,0,0,0,0,https://doi.org/10.3390/ma15113938
1,0,0,0,FCC,CoCrFeNiCu,0.9% NaCl ,0.15,NaCl,-210,,1.1,,induction melting,0,0,0,0.2,0.2,0.2,0.2,0,0,0,0,0,0,0,0.2,0,0,0,0,0,0,0,0,0,https://doi.org/10.3390/ma15113938
1,0,0,0,FCC,TiAlFeCoNi,0.9% NaCl ,0.15,NaCl,-435,,4.6,,induction melting,0.2,0,0,0.2,0,0,0.2,0,0,0,0,0,0,0,0.2,0,0,0,0.2,0,0,0,0,0,https://doi.org/10.3390/ma15113938
1,0,0,0,FCC,Mn0.5TiCuAlCr,0.9% NaCl ,0.15,NaCl,-253,,1.3,,induction melting,0.222222222,0,0,0,0.222222222,0.222222222,0,0,0,0,0,0.111111111,0,0,0,0,0,0,0.222222222,0,0,0,0,0,https://doi.org/10.3390/ma15113938
1,0,0,0,FCC,Ti6Al4V,0.9% NaCl ,0.15,NaCl,-268,,1,,induction melting,0.363636364,0,0,0,0,0,0,0,0,0,0,0,0,0,0,0,0,0,0.545454545,0.090909091,0,0,0,0,https://doi.org/10.3390/ma15113938
0,1,0,0,BCC,Ti20Zr20Nb20V20Ta20,1 M KOH,1,KOH,-575,-160,,415,arc-melting,0,0,0,0,0,0,0,0,0,0,0,0,0,0.2,0,0,0,0.2,0.2,0.2,0,0,0,0.2,https://doi.org/10.1016/j.corsci.2021.109880
0,1,0,0,BCC,Ti25Zr25Nb15V15Ta20,1 M KOH,1,KOH,-456,,,,arc-melting,0,0,0,0,0,0,0,0,0,0,0,0,0,0.15,0,0,0,0.2,0.25,0.15,0,0,0,0.25,https://doi.org/10.1016/j.corsci.2021.109880
0,1,0,0,BCC,Ti20Zr20Nb15V15Ta15Hf15,1 M KOH,1,KOH,-498,,,,arc-melting,0,0,0,0,0,0,0,0,0.15,0,0,0,0,0.15,0,0,0,0.15,0.2,0.15,0,0,0,0.2,https://doi.org/10.1016/j.corsci.2021.109880
1,1,0,0,FCC+BCC,AlCoCuFeNi,0.6 M NaCl,0.6,NaCl,-310,,0.86,,SLM,0.2,0,0,0.2,0,0.2,0.2,0,0,0,0,0,0,0,0.2,0,0,0,0,0,0,0,0,0,https://doi.org/10.1016/j.jmst.2022.05.035
1,1,0,0,FCC+BCC,AlCoCuFeNi,0.6 M NaCl,0.6,NaCl,-250,,3.25,,LMD,0.2,0,0,0.2,0,0.2,0.2,0,0,0,0,0,0,0,0.2,0,0,0,0,0,0,0,0,0,https://doi.org/10.1016/j.jmst.2022.05.035
1,1,0,0,FCC+BCC,AlCoCuFe 2.1 Ni ,0.6 M NaCl,0.6,NaCl,-640,,8.79,,GTA,0.2,0,0,0.2,0,0.2,0.2,0,0,0,0,0,0,0,0.2,0,0,0,0,0,0,0,0,0,https://doi.org/10.1016/j.jmst.2022.05.035
1,1,0,0,FCC+BCC,AlCoCuFe 2.1 Ni ,0.6 M NaCl,0.6,NaCl,-450,,6.31,,U-GTA,0.2,0,0,0.2,0,0.2,0.2,0,0,0,0,0,0,0,0.2,0,0,0,0,0,0,0,0,0,https://doi.org/10.1016/j.jmst.2022.05.035
1,0,0,0,FCC,CoCrCuFeNi,6 mol/l HCl,6,HCl,-400,,110,,PTA,0,0,0,0.2,0.2,0.2,0.2,0,0,0,0,0,0,0,0.2,0,0,0,0,0,0,0,0,0,https://doi.org/10.1016/j.jmst.2022.05.035
1,0,0,1,FCC+Laves,CoCrCuFeNbNi ,6 mol/l HCl,6,HCl,-400,,890,,PTA,0,0,0,0.166666667,0.166666667,0.166666667,0.166666667,0,0,0,0,0,0,0.166666667,0.166666667,0,0,0,0,0,0,0,0,0,https://doi.org/10.1016/j.jmst.2022.05.035
1,1,0,1,FCC+BCC+B2,AlCoCuFeNi ,0.5 mol/l HCl,0.5,HCl,-58,,7.93,,AC,0.2,0,0,0.2,0,0.2,0.2,0,0,0,0,0,0,0,0.2,0,0,0,0,0,0,0,0,0,https://doi.org/10.1016/j.jmst.2022.05.035
0,0,0,1,A1,Al0.3CoCrFeNi,0.6 M NaCl,0.6,NaCl,-189,522,0.0632,711,As-forged,0.069767442,0,0,0.23255814,0.23255814,0,0.23255814,0,0,0,0,0,0,0,0.23255814,0,0,0,0,0,0,0,0,0,https://doi.org/10.1016/j.corsci.2018.01.030
0,0,0,1,A1+A2+B2,Al0.5CoCrFeNi,0.6 M NaCl,0.6,NaCl,-261,316,0.187,577,As-forged,0.111111111,0,0,0.222222222,0.222222222,0,0.222222222,0,0,0,0,0,0,0,0.222222222,0,0,0,0,0,0,0,0,0,https://doi.org/10.1016/j.corsci.2018.01.030
0,0,0,1,A1+A2+B2,Al0.7CoCrFeNi,0.6 M NaCl,0.6,NaCl,-292,118,0.392,410,As-forged,0.14893617,0,0,0.212765957,0.212765957,0,0.212765957,0,0,0,0,0,0,0,0.212765957,0,0,0,0,0,0,0,0,0,https://doi.org/10.1016/j.corsci.2018.01.030
0,0,0,1,A1,Al0.3CoCrFeNi,0.6 M NaCl,0.6,NaCl,-180,808,0.0289,988,As-equilibrated,0.069767442,0,0,0.23255814,0.23255814,0,0.23255814,0,0,0,0,0,0,0,0.23255814,0,0,0,0,0,0,0,0,0,https://doi.org/10.1016/j.corsci.2018.01.030
0,0,0,1,A1+B2,Al0.5CoCrFeNi,0.6 M NaCl,0.6,NaCl,-228,496,0.0714,724,As-equilibrated,0.111111111,0,0,0.222222222,0.222222222,0,0.222222222,0,0,0,0,0,0,0,0.222222222,0,0,0,0,0,0,0,0,0,https://doi.org/10.1016/j.corsci.2018.01.030
0,0,0,1,A1+A2+B2,Al0.7CoCrFeNi,0.6 M NaCl,0.6,NaCl,-258,256,0.267,514,As-equilibrated,0.14893617,0,0,0.212765957,0.212765957,0,0.212765957,0,0,0,0,0,0,0,0.212765957,0,0,0,0,0,0,0,0,0,https://doi.org/10.1016/j.corsci.2018.01.030
0,1,0,0,BCC,Al0.3CoCrFeNi,0.6 M NaCl,0.6,NaCl,-195,460,0.0835,655,arc-melting,0.069767442,0,0,0.23255814,0.23255814,0,0.23255814,0,0,0,0,0,0,0,0.23255814,0,0,0,0,0,0,0,0,0,dx.doi.org/10.1016/j.corsci.2017.02.019
0,1,0,0,BCC,Al0.5CoCrFeNi,0.6 M NaCl,0.6,NaCl,-225,385,0.252,610,arc-melting,0.111111111,0,0,0.222222222,0.222222222,0,0.222222222,0,0,0,0,0,0,0,0.222222222,0,0,0,0,0,0,0,0,0,dx.doi.org/10.1016/j.corsci.2017.02.019
0,1,0,0,BCC,Al0.7CoCrFeNi,0.6 M NaCl,0.6,NaCl,-275,52,0.429,327,arc-melting,0.14893617,0,0,0.212765957,0.212765957,0,0.212765957,0,0,0,0,0,0,0,0.212765957,0,0,0,0,0,0,0,0,0,dx.doi.org/10.1016/j.corsci.2017.02.019
1,0,0,0,FCC,Al0.1CoCrFeNi,0.6 M NaCl,0.6,NaCl,-22.3,,0.45,,missing,0.024390244,0,0,0.243902439,0.243902439,0,0.243902439,0,0,0,0,0,0,0,0.243902439,0,0,0,0,0,0,0,0,0,http://dx.doi.org/10.1016/j.jnucmat.2017.08.015
0,1,0,0,BCC,FeCoCrAlNi,0.6 M NaCl,0.6,NaCl,-167,257,0.073,424,melting-solidification,0.2,0,0,0.2,0.2,0,0.2,0,0,0,0,0,0,0,0.2,0,0,0,0,0,0,0,0,0,http://dx.doi.org/10.1016/j.optlastec.2016.04.011
0,0,0,0,missing,Al2CrFeCo2.0CuNiTi,0.5 mol/l H2SO4,0.5,H2SO4,-330,,0.67,,arc furnace casting,0.222222222,0,0,0.222222222,0.111111111,0.111111111,0.111111111,0,0,0,0,0,0,0,0.111111111,0,0,0,0.111111111,0,0,0,0,0,http://dx.doi.org/10.1016/j.jallcom.2017.03.054
0,0,0,0,missing,AlCoCrFeNi,0.5 mol/l H2SO4,0.5,H2SO4,-90,,13,,missing,0.2,0,0,0.2,0.2,0,0.2,0,0,0,0,0,0,0,0.2,0,0,0,0,0,0,0,0,0,http://dx.doi.org/10.1016/j.jallcom.2017.03.054
0,0,0,0,missing,CrFe1.5MnNi0.5,0.5 mol/l H2SO4,0.5,H2SO4,-230,,690,,missing,0,0,0,0,0.25,0,0.375,0,0,0,0,0.25,0,0,0.125,0,0,0,0,0,0,0,0,0,http://dx.doi.org/10.1016/j.jallcom.2017.03.054
0,0,0,0,missing,AlCoCrFeNiTi0.5,0.5 mol/l H2SO4,0.5,H2SO4,-100,,0.57,,missing,0.181818182,0,0,0.181818182,0.181818182,0,0.181818182,0,0,0,0,0,0,0,0.181818182,0,0,0,0.090909091,0,0,0,0,0,http://dx.doi.org/10.1016/j.jallcom.2017.03.054
0,0,0,0,missing,TiZr0.5NbCr0.5V,0.5 mol/l H2SO4,0.5,H2SO4,-90,,0.02,,missing,0,0,0,0,0.125,0,0,0,0,0,0,0,0,0.25,0,0,0,0,0.25,0.25,0,0,0,0.125,http://dx.doi.org/10.1016/j.jallcom.2017.03.054
1,0,0,0,FCC,CoCrFeMnNi,0.6 M NaCl,0.6,NaCl,-350,80,147,430,annealed at 1000 ◦C for 3 h,0,0,0,0.2,0.2,0,0.2,0,0,0,0,0.2,0,0,0.2,0,0,0,0,0,0,0,0,0,http://dx.doi.org/10.1016/j.matchemphys.2017.07.031
1,0,0,0,FCC,Al0.1CoCrFeNi,0.6 M NaCl,0.6,NaCl,-210,860,48,1070,annealed at 1000 ◦C for 3 h,0.024390244,0,0,0.243902439,0.243902439,0,0.243902439,0,0,0,0,0,0,0,0.243902439,0,0,0,0,0,0,0,0,0,http://dx.doi.org/10.1016/j.matchemphys.2017.07.031
1,0,0,0,FCC,Al0.3CoCrFeNiMn0,0.6 M NaCl,0.6,NaCl,-169,,334,,annealing at 850 ◦C,0.069767442,0,0,0.23255814,0.23255814,0,0.23255814,0,0,0,0,0,0,0,0.23255814,0,0,0,0,0,0,0,0,0,http://dx.doi.org/10.1016/j.matchemphys.2017.07.085
1,0,0,0,FCC,Al0.3CoCrFeNiMn0.1,0.6 M NaCl,0.6,NaCl,-172,,325,,annealing at 850 ◦C,0.068181818,0,0,0.227272727,0.227272727,0,0.227272727,0,0,0,0,0.022727273,0,0,0.227272727,0,0,0,0,0,0,0,0,0,http://dx.doi.org/10.1016/j.matchemphys.2017.07.085
1,0,0,0,FCC,Al0.3CoCrFeNiMn0.3,0.6 M NaCl,0.6,NaCl,-189,,331,,annealing at 850 ◦C,0.065217391,0,0,0.217391304,0.217391304,0,0.217391304,0,0,0,0,0.065217391,0,0,0.217391304,0,0,0,0,0,0,0,0,0,http://dx.doi.org/10.1016/j.matchemphys.2017.07.085
1,1,0,0,BCC + FCC1+ordered FCC2,FeCoCrAlCuNi5,0.6 M NaCl,0.6,NaCl,-270,,0.784,,missing,0.1,0,0,0.1,0.1,0.1,0.1,0,0,0,0,0,0,0,0.5,0,0,0,0,0,0,0,0,0,http://dx.doi.org/10.1016/j.surfcoat.2017.02.068
1,1,0,0,BCC + FCC1+ordered FCC2,FeCoCrAlCuNi10,0.6 M NaCl,0.6,NaCl,-250,,0.363,,missing,0.066666667,0,0,0.066666667,0.066666667,0.066666667,0.066666667,0,0,0,0,0,0,0,0.666666667,0,0,0,0,0,0,0,0,0,http://dx.doi.org/10.1016/j.surfcoat.2017.02.068
1,0,0,0,FCC1 + ordered FCC2,FeCoCrAlCuNi15,0.6 M NaCl,0.6,NaCl,-210,,0.748,,missing,0.05,0,0,0.05,0.05,0.05,0.05,0,0,0,0,0,0,0,0.75,0,0,0,0,0,0,0,0,0,http://dx.doi.org/10.1016/j.surfcoat.2017.02.068
0,1,0,1,BCC+IM+NiTi_B2 ,NiTiNbTa,0.6 M NaCl,0.6,NaCl,-424,,0.06492,,missing,0,0,0,0,0,0,0,0,0,0,0,0,0,0.25,0.25,0,0,0.25,0.25,0,0,0,0,0,https://ssrn.com/abstract=4067190
0,1,0,0,BCC,CuYZrTiHf,Seawater,0.55,Seawater,-1183,-903,159,280,arc melting,0,0,0,0,0,0.2,0,0,0.2,0,0,0,0,0,0,0,0,0,0.2,0,0,0.2,0,0.2,http://dx.doi.org/10.1016/j.matdes.2016.06.100
0,1,0,0,BCC,CuYZrAlHf,Seawater,0.55,Seawater,-1201,-907,146,294,arc melting,0.2,0,0,0,0,0.2,0,0,0.2,0,0,0,0,0,0,0,0,0,0,0,0,0.2,0,0.2,http://dx.doi.org/10.1016/j.matdes.2016.06.100
0,1,0,0,BCC,CuYZrAlTi,Seawater,0.55,Seawater,-1290,-808,235,482,arc melting,0.2,0,0,0,0,0.2,0,0,0,0,0,0,0,0,0,0,0,0,0.2,0,0,0.2,0,0.2,http://dx.doi.org/10.1016/j.matdes.2016.06.100
1,0,0,1,FCC+A2/B2,AlCoCuFeNi,0.5 mol/l HNO3,0.5,HNO3,-58,,7.93,58,polarization at 298K,0.2,0,0,0.2,0,0.2,0.2,0,0,0,0,0,0,0,0.2,0,0,0,0,0,0,0,0,0,http://dx.doi.org/10.1016/j.matdes.2016.12.036
1,0,0,1,FCC+A2/B2,AlCoCuFeNi,0.5 mol/l HNO3,0.5,HNO3,-158,,11.74,158,polarization at 366K,0.2,0,0,0.2,0,0.2,0.2,0,0,0,0,0,0,0,0.2,0,0,0,0,0,0,0,0,0,http://dx.doi.org/10.1016/j.matdes.2016.12.036
1,0,0,1,A2/B2+FCC,AlCoCuFeNiCr,0.5 mol/l HNO3,0.5,HNO3,-75,,5.09,75,polarization at 298K,0.166666667,0,0,0.166666667,0.166666667,0.166666667,0.166666667,0,0,0,0,0,0,0,0.166666667,0,0,0,0,0,0,0,0,0,http://dx.doi.org/10.1016/j.matdes.2016.12.036
1,0,0,1,A2/B2+FCC,AlCoCuFeNiCr,0.5 mol/l HNO3,0.5,HNO3,-284,,779.2,284,polarization at 366K,0.166666667,0,0,0.166666667,0.166666667,0.166666667,0.166666667,0,0,0,0,0,0,0,0.166666667,0,0,0,0,0,0,0,0,0,http://dx.doi.org/10.1016/j.matdes.2016.12.036
1,0,0,1,FCC+A2/B2+Laves,AlCoCuFeNiTi,0.5 mol/l HNO3,0.5,HNO3,-253,,44.76,253,polarization at 298K,0.166666667,0,0,0.166666667,0,0.166666667,0.166666667,0,0,0,0,0,0,0,0.166666667,0,0,0,0.166666667,0,0,0,0,0,http://dx.doi.org/10.1016/j.matdes.2016.12.036
1,0,0,1,FCC+A2/B2+Laves,AlCoCuFeNiTi,0.5 mol/l HNO3,0.5,HNO3,-374,,3379,374,polarization at 366K,0.166666667,0,0,0.166666667,0,0.166666667,0.166666667,0,0,0,0,0,0,0,0.166666667,0,0,0,0.166666667,0,0,0,0,0,http://dx.doi.org/10.1016/j.matdes.2016.12.036
1,0,0,1,FCC+A2/B2+Laves,AlCoCuFeNiCrTi,0.5 mol/l HNO3,0.5,HNO3,-256,,39.59,256,polarization at 298K,0.142857143,0,0,0.142857143,0.142857143,0.142857143,0.142857143,0,0,0,0,0,0,0,0.142857143,0,0,0,0.142857143,0,0,0,0,0,http://dx.doi.org/10.1016/j.matdes.2016.12.036
1,0,0,1,FCC+A2/B2+Laves,AlCoCuFeNiCrTi,0.5 mol/l HNO3,0.5,HNO3,-368,,2246,368,polarization at 366K,0.142857143,0,0,0.142857143,0.142857143,0.142857143,0.142857143,0,0,0,0,0,0,0,0.142857143,0,0,0,0.142857143,0,0,0,0,0,http://dx.doi.org/10.1016/j.matdes.2016.12.036
1,1,0,0,FCC+BCC,CoCrFeNiW,0.6 M NaCl,0.6,NaCl,-990,-370,14.2,620,VHPS,0,0,0,0.2,0.2,0,0.2,0,0,0,0,0,0,0,0.2,0,0,0,0,0,0.2,0,0,0,http://dx.doi.org/10.1016/j.matdes.2016.12.076
1,1,0,0,FCC+BCC,CoCrFeNiW0.5Mo0.5,0.6 M NaCl,0.6,NaCl,-1020,-260,8.9,760,VHPS,0,0,0,0.2,0.2,0,0.2,0,0,0,0,0,0.1,0,0.2,0,0,0,0,0,0.1,0,0,0,http://dx.doi.org/10.1016/j.matdes.2016.12.076
1,0,0,0,FCC,Fe0CoCrNi,0.6 M NaCl,0.6,NaCl,-422,720,0.0105,1142,laser cladding,0,0,0,0.333333333,0.333333333,0,0,0,0,0,0,0,0,0,0.333333333,0,0,0,0,0,0,0,0,0,https://doi.org/10.1016/j.matdes.2018.01.007
1,0,0,0,FCC,Fe0.2CoCrNi,0.6 M NaCl,0.6,NaCl,-433,579,0.0567,1012,laser cladding,0,0,0,0.3125,0.3125,0,0.0625,0,0,0,0,0,0,0,0.3125,0,0,0,0,0,0,0,0,0,https://doi.org/10.1016/j.matdes.2018.01.007
1,0,0,0,FCC,Fe0.4CoCrNi,0.6 M NaCl,0.6,NaCl,-444,464,0.0827,908,laser cladding,0,0,0,0.294117647,0.294117647,0,0.117647059,0,0,0,0,0,0,0,0.294117647,0,0,0,0,0,0,0,0,0,https://doi.org/10.1016/j.matdes.2018.01.007
1,0,0,0,FCC,Fe0.6CoCrNi,0.6 M NaCl,0.6,NaCl,-454,266,0.102,720,laser cladding,0,0,0,0.277777778,0.277777778,0,0.166666667,0,0,0,0,0,0,0,0.277777778,0,0,0,0,0,0,0,0,0,https://doi.org/10.1016/j.matdes.2018.01.007
1,0,0,0,FCC,AlCoCrFeNi,0.6 M NaCl,0.6,NaCl,-264.1,5.1,0.117,269.2,800 ◦C/168 h,0.2,0,0,0.2,0.2,0,0.2,0,0,0,0,0,0,0,0.2,0,0,0,0,0,0,0,0,0,http://dx.doi.org/10.1016/j.jallcom.2016.10.138
1,0,0,0,FCC,AlCoCrFeNi,0.6 M NaCl,0.6,NaCl,-259.6,-7.2,0.129,252.4,1000 ◦C/168 h,0.2,0,0,0.2,0.2,0,0.2,0,0,0,0,0,0,0,0.2,0,0,0,0,0,0,0,0,0,http://dx.doi.org/10.1016/j.jallcom.2016.10.138
1,0,0,0,FCC,AlCoCrFeNi,0.6 M NaCl,0.6,NaCl,-240.9,35.5,0.089,276.4,1200 ◦C/168 h,0.2,0,0,0.2,0.2,0,0.2,0,0,0,0,0,0,0,0.2,0,0,0,0,0,0,0,0,0,http://dx.doi.org/10.1016/j.jallcom.2016.10.138
1,0,0,0,FCC,Fe40Mn20Cr20Ni20 ,0.6 M NaCl,0.6,NaCl,-170,-58,0.44,112,Cerium contents at 0%,0,0,0,0,0.2,0,0.4,0,0,0,0,0.2,0,0,0.2,0,0,0,0,0,0,0,0,0,https://doi.org/10.1016/j.jallcom.2022.164641
1,0,0,0,FCC,Fe40Mn20Cr20Ni20 ,0.6 M NaCl,0.6,NaCl,-156,29,0.34,185,Cerium contents at 0.05%,0,0,0,0,0.2,0,0.4,0,0,0,0,0.2,0,0,0.2,0,0,0,0,0,0,0,0,0,https://doi.org/10.1016/j.jallcom.2022.164641
1,0,0,0,FCC,Fe40Mn20Cr20Ni20 ,0.6 M NaCl,0.6,NaCl,-270,54,0.47,324,Cerium contents at 0.1%,0,0,0,0,0.2,0,0.4,0,0,0,0,0.2,0,0,0.2,0,0,0,0,0,0,0,0,0,https://doi.org/10.1016/j.jallcom.2022.164641
1,0,0,0,FCC,Fe40Mn20Cr20Ni20 ,0.6 M NaCl,0.6,NaCl,-303,265,0.56,568,Cerium contents at 0.15%,0,0,0,0,0.2,0,0.4,0,0,0,0,0.2,0,0,0.2,0,0,0,0,0,0,0,0,0,https://doi.org/10.1016/j.jallcom.2022.164641
1,1,0,0,FCC + BCC,FeCoCrAlNiTi5,0.6 M NaCl,0.6,NaCl,-200,,0.2,,arc melting,0.1,0,0,0.1,0.1,0,0.1,0,0,0,0,0,0,0,0.1,0,0,0,0.5,0,0,0,0,0,http://dx.doi.org/10.1016/j.jallcom.2016.12.196
1,1,0,0,FCC + BCC,FeCoCrAlNiTi10,0.6 M NaCl,0.6,NaCl,-230,,0.073,,arc melting,0.066666667,0,0,0.066666667,0.066666667,0,0.066666667,0,0,0,0,0,0,0,0.066666667,0,0,0,0.666666667,0,0,0,0,0,http://dx.doi.org/10.1016/j.jallcom.2016.12.196
1,1,0,1,FCC + BCC + Ti2Ni,FeCoCrAlNiTi15,0.6 M NaCl,0.6,NaCl,-175,,0.32,,arc melting,0.05,0,0,0.05,0.05,0,0.05,0,0,0,0,0,0,0,0.05,0,0,0,0.75,0,0,0,0,0,http://dx.doi.org/10.1016/j.jallcom.2016.12.196
1,1,0,1,FCC + BCC + Ti2Ni + ordered BCC,FeCoCrAlNiTi20,0.6 M NaCl,0.6,NaCl,-190,,0.47,,arc melting,0.04,0,0,0.04,0.04,0,0.04,0,0,0,0,0,0,0,0.04,0,0,0,0.8,0,0,0,0,0,http://dx.doi.org/10.1016/j.jallcom.2016.12.196
1,1,0,0,FCC + BCC,Al0.8CoCrFeNiTi0.2,0.6 M NaCl,0.6,NaCl,-690,,7.96,,arc-melting and casting under vacuum,0.16,0,0,0.2,0.2,0,0.2,0,0,0,0,0,0,0,0.2,0,0,0,0.04,0,0,0,0,0,https://doi.org/10.1016/j.jallcom.2018.01.247
1,1,0,0,FCC + BCC,Al0.5CoCrFeNiTi0.5,0.6 M NaCl,0.6,NaCl,-320,,0.532,,arc-melting and casting under vacuum,0.1,0,0,0.2,0.2,0,0.2,0,0,0,0,0,0,0,0.2,0,0,0,0.1,0,0,0,0,0,https://doi.org/10.1016/j.jallcom.2018.01.247
1,1,0,0,FCC + BCC,Al2CoCrCuFeNiTi,0.5moll/l H2SO4,0.5,H2SO4,-320,,4.2,,laser cladding,0.25,0,0,0.125,0.125,0.125,0.125,0,0,0,0,0,0,0,0.125,0,0,0,0.125,0,0,0,0,0,https://doi.org/10.1016/j.jallcom.2017.11.158
1,1,0,0,FCC + BCC,Al2CoCrCuFeNiTi0.5,0.5moll/l H2SO4,0.5,H2SO4,-400,,0.31,,laser cladding,0.266666667,0,0,0.133333333,0.133333333,0.133333333,0.133333333,0,0,0,0,0,0,0,0.133333333,0,0,0,0.066666667,0,0,0,0,0,https://doi.org/10.1016/j.jallcom.2017.11.158
1,1,0,0,FCC + BCC,Al2CoCrCuFeNiTi1,0.5moll/l H2SO4,0.5,H2SO4,-520,,0.023,,laser cladding,0.25,0,0,0.125,0.125,0.125,0.125,0,0,0,0,0,0,0,0.125,0,0,0,0.125,0,0,0,0,0,https://doi.org/10.1016/j.jallcom.2017.11.158
1,1,0,0,FCC + BCC,Al2CoCrCuFeNiTi1.5,0.5moll/l H2SO4,0.5,H2SO4,-370,,0.11,,laser cladding,0.235294118,0,0,0.117647059,0.117647059,0.117647059,0.117647059,0,0,0,0,0,0,0,0.117647059,0,0,0,0.176470588,0,0,0,0,0,https://doi.org/10.1016/j.jallcom.2017.11.158
1,1,0,0,FCC + BCC,Al2CoCrCuFeNiTi,0.6 M NaCl,0.6,NaCl,-580,,0.63,,laser cladding,0.25,0,0,0.125,0.125,0.125,0.125,0,0,0,0,0,0,0,0.125,0,0,0,0.125,0,0,0,0,0,https://doi.org/10.1016/j.jallcom.2017.11.158
1,1,0,0,FCC + BCC,Al2CoCrCuFeNiTi0.5,0.6 M NaCl,0.6,NaCl,-450,,0.67,,laser cladding,0.266666667,0,0,0.133333333,0.133333333,0.133333333,0.133333333,0,0,0,0,0,0,0,0.133333333,0,0,0,0.066666667,0,0,0,0,0,https://doi.org/10.1016/j.jallcom.2017.11.158
1,1,0,0,FCC + BCC,Al2CoCrCuFeNiTi1,0.6 M NaCl,0.6,NaCl,-220,,0.013,,laser cladding,0.25,0,0,0.125,0.125,0.125,0.125,0,0,0,0,0,0,0,0.125,0,0,0,0.125,0,0,0,0,0,https://doi.org/10.1016/j.jallcom.2017.11.158
1,1,0,0,FCC + BCC,Al2CoCrCuFeNiTi1.5,0.6 M NaCl,0.6,NaCl,-630,,0.54,,laser cladding,0.235294118,0,0,0.117647059,0.117647059,0.117647059,0.117647059,0,0,0,0,0,0,0,0.117647059,0,0,0,0.176470588,0,0,0,0,0,https://doi.org/10.1016/j.jallcom.2017.11.158
0,1,0,0,BCC1+BCC2,TiZrNbTaMo,Phosphate buffer saline (PBS) ,,PBS,-607,,,,arc-melted,0,0,0,0,0,0,0,0,0,0,0,0,0.2,0.2,0,0,0,0.2,0.2,0,0,0,0,0.2,http://dx.doi.org/10.1016/j.msec.2016.12.057
0,1,0,0,BCC1+BCC2,CoCrMo,Phosphate buffer saline (PBS) ,,PBS,-320,435,,755,arc-melted,0,0,0,0.333333333,0.333333333,0,0,0,0,0,0,0,0.333333333,0,0,0,0,0,0,0,0,0,0,0,http://dx.doi.org/10.1016/j.msec.2016.12.057
1,1,0,0,FCC + BCC,Al0.1CoCrFeNi,0.6 M NaCl,0.6,NaCl,-225,490.3,0.638,715.3,arc melting,0.024390244,0,0,0.243902439,0.243902439,0,0.243902439,0,0,0,0,0,0,0,0.243902439,0,0,0,0,0,0,0,0,0,http://dx.doi.org/10.1016/j.ultsonch.2017.09.044
1,1,0,0,FCC + BCC,AlCr1.5CuFeNi2Ti 0 ,0.6 M NaCl,0.6,NaCl,-231.9,7.974,,239.874,a water-cooled chamber,0.133333333,0,0,0,0.2,0.133333333,0.133333333,0,0,0,0,0,0,0,0.266666667,0,0,0,0.133333333,0,0,0,0,0,www.sciencedirect.com
1,1,0,0,FCC + BCC,AlCr1.5CuFeNi2Ti 0.25 ,0.6 M NaCl,0.6,NaCl,-227,14.7,,241.7,a water-cooled chamber,0.133333333,0,0,0,0.2,0.133333333,0.133333333,0,0,0,0,0,0,0,0.266666667,0,0,0,0.133333333,0,0,0,0,0,www.sciencedirect.com
1,1,0,0,FCC + BCC,AlCr1.5CuFeNi2Ti 0.5,0.6 M NaCl,0.6,NaCl,-243.6,28.14,,271.74,a water-cooled chamber,0.133333333,0,0,0,0.2,0.133333333,0.133333333,0,0,0,0,0,0,0,0.266666667,0,0,0,0.133333333,0,0,0,0,0,www.sciencedirect.com
1,1,0,0,FCC + BCC,AlCr1.5CuFeNi2Ti 0.75 ,0.6 M NaCl,0.6,NaCl,-220.6,39.13,,259.73,a water-cooled chamber,0.133333333,0,0,0,0.2,0.133333333,0.133333333,0,0,0,0,0,0,0,0.266666667,0,0,0,0.133333333,0,0,0,0,0,www.sciencedirect.com
1,1,0,0,FCC + BCC,AlCr1.5CuFeNi2Ti ,0.6 M NaCl,0.6,NaCl,-372,33.64,,405.64,a water-cooled chamber,0.133333333,0,0,0,0.2,0.133333333,0.133333333,0,0,0,0,0,0,0,0.266666667,0,0,0,0.133333333,0,0,0,0,0,www.sciencedirect.com
1,1,0,0,FCC + BCC,AlCoCrFeNi,0.6 M NaCl,0.6,NaCl,-270,178,,448,as-cast,0.2,0,0,0.2,0.2,0,0.2,0,0,0,0,0,0,0,0.2,0,0,0,0,0,0,0,0,0,https://doi.org/10.1016/j.addma.2018.06.006
1,1,0,0,FCC + BCC,AlCoCrFeNi,0.6 M NaCl,0.6,NaCl,-355,112,,467,SEBM,0.2,0,0,0.2,0.2,0,0.2,0,0,0,0,0,0,0,0.2,0,0,0,0,0,0,0,0,0,https://doi.org/10.1016/j.addma.2018.06.006
1,0,0,0,FCC,CoCrFeNi,0.6 M NaCl,0.6,NaCl,-1080,120,9.44,1200,laser cladding,0,0,0,0.25,0.25,0,0.25,0,0,0,0,0,0,0,0.25,0,0,0,0,0,0,0,0,0,http://dx.doi.org/10.1016/j.surfin.2017.06.012
1,0,0,0,FCC,CoCrFeNiCu,0.6 M NaCl,0.6,NaCl,-1050,90,17.7,1140,laser cladding,0,0,0,0.2,0.2,0.2,0.2,0,0,0,0,0,0,0,0.2,0,0,0,0,0,0,0,0,0,http://dx.doi.org/10.1016/j.surfin.2017.06.012
1,0,0,0,FCC,CoCrFeNiW,0.6 M NaCl,0.6,NaCl,-990,-370,,620,laser cladding,0,0,0,0.2,0.2,0,0.2,0,0,0,0,0,0,0,0.2,0,0,0,0,0,0.2,0,0,0,http://dx.doi.org/10.1016/j.surfin.2017.06.012
1,0,0,0,FCC,CoCrFeNiW0.5Mo0.5,0.6 M NaCl,0.6,NaCl,-1020,-260,,760,laser cladding,0,0,0,0.2,0.2,0,0.2,0,0,0,0,0,0.1,0,0.2,0,0,0,0,0,0.1,0,0,0,http://dx.doi.org/10.1016/j.surfin.2017.06.012
1,0,0,0,FCC,CoCrFeNi2,0.6 M NaCl,0.6,NaCl,-290,,0.129,,missing,0,0,0,0.2,0.2,0,0.2,0,0,0,0,0,0,0,0.4,0,0,0,0,0,0,0,0,0,https://www.hindawi.com/
1,0,0,0,FCC,CoCrFeNi2Mo0.25,0.6 M NaCl,0.6,NaCl,-260,,0.125,,missing,0,0,0,0.19047619,0.19047619,0,0.19047619,0,0,0,0,0,0.047619048,0,0.380952381,0,0,0,0,0,0,0,0,0,https://www.hindawi.com/
1,1,0,0,FCC + BCC,Al0.1CoCrFeNi,0.6 M NaCl,0.6,NaCl,-225,490.3,0.638,715.3,missing,0.024390244,0,0,0.243902439,0.243902439,0,0.243902439,0,0,0,0,0,0,0,0.243902439,0,0,0,0,0,0,0,0,0,DOI: 10.1002/adem.201700946
1,0,0,0,FCC,FeAlCoCuNiV,0.6 M NaCl,0.6,NaCl,-855,,20.744,,100W–10minutes,0.166666667,0,0,0.166666667,0,0.166666667,0.166666667,0,0,0,0,0,0,0,0.166666667,0,0,0,0,0.166666667,0,0,0,0,https://doi.org/10.1080/02670844.2016.1148380
1,0,0,0,FCC,FeAlCoCuNiV,0.6 M NaCl,0.6,NaCl,-814.84,,26.816,,100W–20minutes,0.166666667,0,0,0.166666667,0,0.166666667,0.166666667,0,0,0,0,0,0,0,0.166666667,0,0,0,0,0.166666667,0,0,0,0,https://doi.org/10.1080/02670844.2016.1148380
1,0,0,0,FCC,FeAlCoCuNiV,0.6 M NaCl,0.6,NaCl,-786.86,,34.074,,100W–40minutes,0.166666667,0,0,0.166666667,0,0.166666667,0.166666667,0,0,0,0,0,0,0,0.166666667,0,0,0,0,0.166666667,0,0,0,0,https://doi.org/10.1080/02670844.2016.1148380
1,0,0,0,FCC,FeAlCoCuNiV,0.6 M NaCl,0.6,NaCl,-747.38,,10.609,,100W–60minutes,0.166666667,0,0,0.166666667,0,0.166666667,0.166666667,0,0,0,0,0,0,0,0.166666667,0,0,0,0,0.166666667,0,0,0,0,https://doi.org/10.1080/02670844.2016.1148380
1,0,0,0,FCC,FeAlCoCuNiV,5% NaOH,1.32,NaOH,-957,,85.217,,100W–10minutes,0.166666667,0,0,0.166666667,0,0.166666667,0.166666667,0,0,0,0,0,0,0,0.166666667,0,0,0,0,0.166666667,0,0,0,0,https://doi.org/10.1080/02670844.2016.1148380
1,0,0,0,FCC,FeAlCoCuNiV,5% NaOH,1.32,NaOH,-110.2,,319.79,,100W–20minutes,0.166666667,0,0,0.166666667,0,0.166666667,0.166666667,0,0,0,0,0,0,0,0.166666667,0,0,0,0,0.166666667,0,0,0,0,https://doi.org/10.1080/02670844.2016.1148380
1,0,0,0,FCC,FeAlCoCuNiV,5% NaOH,1.32,NaOH,-1051.8,,276.27,,100W–40minutes,0.166666667,0,0,0.166666667,0,0.166666667,0.166666667,0,0,0,0,0,0,0,0.166666667,0,0,0,0,0.166666667,0,0,0,0,https://doi.org/10.1080/02670844.2016.1148380
1,0,0,0,FCC,FeAlCoCuNiV,5% NaOH,1.32,NaOH,-952.3,,28.843,,100W–60minutes,0.166666667,0,0,0.166666667,0,0.166666667,0.166666667,0,0,0,0,0,0,0,0.166666667,0,0,0,0,0.166666667,0,0,0,0,https://doi.org/10.1080/02670844.2016.1148380
1,0,0,0,FCC,FeAlCoCuNiV,10% H2SO4,1.088,H2SO4,-310.12,,217.75,,100W–10minutes,0.166666667,0,0,0.166666667,0,0.166666667,0.166666667,0,0,0,0,0,0,0,0.166666667,0,0,0,0,0.166666667,0,0,0,0,https://doi.org/10.1080/02670844.2016.1148380
1,0,0,0,FCC,FeAlCoCuNiV,10% H2SO4,1.088,H2SO4,-247.34,,64.16,,100W–20minutes,0.166666667,0,0,0.166666667,0,0.166666667,0.166666667,0,0,0,0,0,0,0,0.166666667,0,0,0,0,0.166666667,0,0,0,0,https://doi.org/10.1080/02670844.2016.1148380
1,0,0,0,FCC,FeAlCoCuNiV,10% H2SO4,1.088,H2SO4,-283.86,,2.5873,,100W–40minutes,0.166666667,0,0,0.166666667,0,0.166666667,0.166666667,0,0,0,0,0,0,0,0.166666667,0,0,0,0,0.166666667,0,0,0,0,https://doi.org/10.1080/02670844.2016.1148380
1,0,0,0,FCC,FeAlCoCuNiV,10% H2SO4,1.088,H2SO4,-281.82,,579.83,,100W–60minutes,0.166666667,0,0,0.166666667,0,0.166666667,0.166666667,0,0,0,0,0,0,0,0.166666667,0,0,0,0,0.166666667,0,0,0,0,https://doi.org/10.1080/02670844.2016.1148380
1,0,0,0,FCC,CoCrFeNiAl0.3,0.6 M NaCl,0.6,NaCl,-451,1070,0.103,1521,arc melting,0.069767442,0,0,0.23255814,0.23255814,0,0.23255814,0,0,0,0,0,0,0,0.23255814,0,0,0,0,0,0,0,0,0,http://dx.doi.org/10.3390/coatings7100156
1,0,0,1,FCC+Laves,CoCrFeNiNb0.15,0.6 M NaCl,0.6,NaCl,-426,,1.12,,arc melting,0,0,0,0.240963855,0.240963855,0,0.240963855,0,0,0,0,0,0,0.036144578,0.240963855,0,0,0,0,0,0,0,0,0,https://doi.org/10.1557/jmr.2018.103 
1,0,0,1,FCC+Laves,CoCrFeNiNb0.3,0.6 M NaCl,0.6,NaCl,-409,,0.71,,arc melting,0,0,0,0.23255814,0.23255814,0,0.23255814,0,0,0,0,0,0,0.069767442,0.23255814,0,0,0,0,0,0,0,0,0,https://doi.org/10.1557/jmr.2018.103
