Repository: katrina-coder/MPEA-corrosion-database

File: DB5-clean.csv (part 3 of 4)
FCC,BCC,HCP,IM,Phase,Alloy name,Environment,Concentration in M,Electrolyte,Corrosion potential (mV vs SCE),Pitting potential (mV vs SCE),Icorr (microA/cm2),Calculated passive window,Processing,Al,B,Be,Co,Cr,Cu,Fe,Ga,Hf,La,Mg,Mn,Mo,Nb,Ni,Si,Sn,Ta,Ti,V,W,Y,Zn,Zr,Reference
1,0,0,1,FCC+Laves,CoCrFeNiNb0.45,0.6 M NaCl,0.6,NaCl,-373,,0.77,,arc melting,0,0,0,0.224719101,0.224719101,0,0.224719101,0,0,0,0,0,0,0.101123596,0.224719101,0,0,0,0,0,0,0,0,0,https://doi.org/10.1557/jmr.2018.103 
1,1,0,0,FCC + BCC,Al2Ti3V2ZrNb,10 wt% HNO3 ,2.38,HNO3,80,,42.1,,1200°C,0.222222222,0,0,0,0,0,0,0,0,0,0,0,0,0.111111111,0,0,0,0,0.333333333,0.222222222,0,0,0,0.111111111,https://doi.org/10.1080/02670836.2015.1132548
1,1,0,0,FCC + BCC,Al2Ti3V2ZrNb,10 wt% HNO3 ,2.38,HNO3,77,,16.1,,1250°C,0.222222222,0,0,0,0,0,0,0,0,0,0,0,0,0.111111111,0,0,0,0,0.333333333,0.222222222,0,0,0,0.111111111,https://doi.org/10.1080/02670836.2015.1132548
1,1,0,0,FCC + BCC,Al2Ti3V2ZrNb,10 wt% HNO3 ,2.38,HNO3,84,,8.9,,1300°C,0.222222222,0,0,0,0,0,0,0,0,0,0,0,0,0.111111111,0,0,0,0,0.333333333,0.222222222,0,0,0,0.111111111,https://doi.org/10.1080/02670836.2015.1132548
1,1,0,0,FCC + BCC,Al2Ti3V2ZrNb,10 wt% HNO3 ,2.38,HNO3,86,,4.47,,1350°C,0.222222222,0,0,0,0,0,0,0,0,0,0,0,0,0.111111111,0,0,0,0,0.333333333,0.222222222,0,0,0,0.111111111,https://doi.org/10.1080/02670836.2015.1132548
1,1,0,0,FCC + BCC,Al2Ti3V2ZrNb,10 wt% HNO3 ,2.38,HNO3,18,,9.32,,1450°C,0.222222222,0,0,0,0,0,0,0,0,0,0,0,0,0.111111111,0,0,0,0,0.333333333,0.222222222,0,0,0,0.111111111,https://doi.org/10.1080/02670836.2015.1132548
1,1,0,0,FCC + BCC,Al2Ti3V2ZrNb,10 wt% HNO3 ,2.38,HNO3,-93,,190,,1550°C,0.222222222,0,0,0,0,0,0,0,0,0,0,0,0,0.111111111,0,0,0,0,0.333333333,0.222222222,0,0,0,0.111111111,https://doi.org/10.1080/02670836.2015.1132548
1,0,0,0,FCC,(CoCrFeNi)99Mo,0.6 M NaCl,0.6,NaCl,-199,-5,0.402,194,arc melting,0,0,0,0.2475,0.2475,0,0.2475,0,0,0,0,0,0.01,0,0.2475,0,0,0,0,0,0,0,0,0,http://dx.doi.org/10.3390/e20120908
1,0,0,0,FCC,(CoCrFeNi)98Mo2,0.6 M NaCl,0.6,NaCl,-277,-108,0.235,169,arc melting,0,0,0,0.245,0.245,0,0.245,0,0,0,0,0,0.02,0,0.245,0,0,0,0,0,0,0,0,0,http://dx.doi.org/10.3390/e20120908
1,0,0,1,FCC+σ,(CoCrFeNi)97Mo3,0.6 M NaCl,0.6,NaCl,-493,-358,6.61,135,arc melting,0,0,0,0.2425,0.2425,0,0.2425,0,0,0,0,0,0.03,0,0.2425,0,0,0,0,0,0,0,0,0,http://dx.doi.org/10.3390/e20120908
1,0,0,0,FCC,Al0.5CoCrCuFeNi,0.6 M NaCl,0.6,NaCl,-1460,90,620,1550,AZ91D,0.090909091,0,0,0.181818182,0.181818182,0.181818182,0.181818182,0,0,0,0,0,0,0,0.181818182,0,0,0,0,0,0,0,0,0,http://dx.doi.org/10.3390/e20120915
1,0,0,0,FCC,Al0.5CoCrCuFeNi,0.6 M NaCl,0.6,NaCl,-998,215,160,1213,Laser-cladcoating,0.090909091,0,0,0.181818182,0.181818182,0.181818182,0.181818182,0,0,0,0,0,0,0,0.181818182,0,0,0,0,0,0,0,0,0,http://dx.doi.org/10.3390/e20120915
0,1,0,1,BCC+B2,AlCrFeNiMo0.5,0.6 M NaCl,0.6,NaCl,-246,320,0.063,566,copper mold suction casting,0.222222222,0,0,0,0.222222222,0,0.222222222,0,0,0,0,0,0.111111111,0,0.222222222,0,0,0,0,0,0,0,0,0,DOI: 10.1002/maco.201709833
0,1,0,1,BCC+B2,AlCrFeNiMo0.5Ti0.25,0.6 M NaCl,0.6,NaCl,-258,410,0.03,668,copper mold suction casting,0.210526316,0,0,0,0.210526316,0,0.210526316,0,0,0,0,0,0.105263158,0,0.210526316,0,0,0,0.052631579,0,0,0,0,0,DOI: 10.1002/maco.201709833
0,1,0,1,BCC+B2,AlCrFeNiMo0.5Ti0.4,0.6 M NaCl,0.6,NaCl,-278,310,0.022,588,copper mold suction casting,0.204081633,0,0,0,0.204081633,0,0.204081633,0,0,0,0,0,0.102040816,0,0.204081633,0,0,0,0.081632653,0,0,0,0,0,DOI: 10.1002/maco.201709833
0,1,0,1,BCC+B2,AlCrFeNiMo0.5Ti0.5,0.6 M NaCl,0.6,NaCl,-262,90,0.016,352,copper mold suction casting,0.2,0,0,0,0.2,0,0.2,0,0,0,0,0,0.1,0,0.2,0,0,0,0.1,0,0,0,0,0,DOI: 10.1002/maco.201709833
0,1,0,1,BCC+B2,CoCrFeNi,0.6 M NaCl,0.6,NaCl,-260,80,0.032,340,copper mold suction casting,0,0,0,0.25,0.25,0,0.25,0,0,0,0,0,0,0,0.25,0,0,0,0,0,0,0,0,0,DOI: 10.1002/maco.201709833
0,1,0,1,BCC+B2,Cu0.5CoCrFeNi,0.6 M NaCl,0.6,NaCl,-290,130,0.72,420,copper mold suction casting,0,0,0,0.222222222,0.222222222,0.111111111,0.222222222,0,0,0,0,0,0,0,0.222222222,0,0,0,0,0,0,0,0,0,DOI: 10.1002/maco.201709833
0,1,0,1,BCC+B2,CuCoCrFeNi,0.6 M NaCl,0.6,NaCl,-330,-130,1.3,200,copper mold suction casting,0,0,0,0.2,0.2,0.2,0.2,0,0,0,0,0,0,0,0.2,0,0,0,0,0,0,0,0,0,DOI: 10.1002/maco.201709833
0,1,0,1,BCC+B2,Al0.5CoCrFeNi,0.6 M NaCl,0.6,NaCl,-570,263,0.17,833,copper mold suction casting,0.111111111,0,0,0.222222222,0.222222222,0,0.222222222,0,0,0,0,0,0,0,0.222222222,0,0,0,0,0,0,0,0,0,DOI: 10.1002/maco.201709833
0,1,0,1,BCC+B2,AlCoCrFeCu,0.6 M NaCl,0.6,NaCl,-264,11,0.97,275,copper mold suction casting,0.2,0,0,0.2,0.2,0.2,0.2,0,0,0,0,0,0,0,0,0,0,0,0,0,0,0,0,0,DOI: 10.1002/maco.201709833
0,1,0,1,BCC+B2,(TiAl)0.7V0.15Fe0.1Ni0.05,0.6 M NaCl,0.6,NaCl,-388,164,0.037,552,copper mold suction casting,0.35,0,0,0,0,0,0.1,0,0,0,0,0,0,0,0.05,0,0,0,0.35,0.15,0,0,0,0,DOI: 10.1002/maco.201709833
0,1,0,1,BCC+B2,AlTiVCrSi,0.6 M NaCl,0.6,NaCl,-498,,0.17,,copper mold suction casting,0.2,0,0,0,0.2,0,0,0,0,0,0,0,0,0,0,0.2,0,0,0.2,0.2,0,0,0,0,DOI: 10.1002/maco.201709833
0,1,0,1,BCC+B2,Al0.9CoCrFeNi,0.6 M NaCl,0.6,NaCl,-217,,0.009,,copper mold suction casting,0.183673469,0,0,0.204081633,0.204081633,0,0.204081633,0,0,0,0,0,0,0,0.204081633,0,0,0,0,0,0,0,0,0,DOI: 10.1002/maco.201709833
0,1,0,1,BCC+B2,Al2CrFeCoCuTi,0.6 M NaCl,0.6,NaCl,-510,,0.068,,copper mold suction casting,0.285714286,0,0,0.142857143,0.142857143,0.142857143,0.142857143,0,0,0,0,0,0,0,0,0,0,0,0.142857143,0,0,0,0,0,DOI: 10.1002/maco.201709833
0,1,0,1,BCC+B2,Al2CrFeCoCuTiNi0.5,0.6 M NaCl,0.6,NaCl,-430,,0.032,,copper mold suction casting,0.266666667,0,0,0.133333333,0.133333333,0.133333333,0.133333333,0,0,0,0,0,0,0,0.066666667,0,0,0,0.133333333,0,0,0,0,0,DOI: 10.1002/maco.201709833
0,1,0,1,BCC+B2,Al2CrFeCoCuTiNi1,0.6 M NaCl,0.6,NaCl,-220,,0.013,,copper mold suction casting,0.25,0,0,0.125,0.125,0.125,0.125,0,0,0,0,0,0,0,0.125,0,0,0,0.125,0,0,0,0,0,DOI: 10.1002/maco.201709833
0,1,0,1,BCC+B2,Al2CrFeCoCuTiNi1.5,0.6 M NaCl,0.6,NaCl,-480,,0.064,,copper mold suction casting,0.235294118,0,0,0.117647059,0.117647059,0.117647059,0.117647059,0,0,0,0,0,0,0,0.176470588,0,0,0,0.117647059,0,0,0,0,0,DOI: 10.1002/maco.201709833
0,1,0,1,BCC+B2,Al2CrFeCoCuTiNi2,0.6 M NaCl,0.6,NaCl,-500,,0.067,,copper mold suction casting,0.222222222,0,0,0.111111111,0.111111111,0.111111111,0.111111111,0,0,0,0,0,0,0,0.222222222,0,0,0,0.111111111,0,0,0,0,0,DOI: 10.1002/maco.201709833
0,1,0,1,BCC+B2,AlCoCrFeNiTi0.5,0.6 M NaCl,0.6,NaCl,-200,,0.2,,copper mold suction casting,0.181818182,0,0,0.181818182,0.181818182,0,0.181818182,0,0,0,0,0,0,0,0.181818182,0,0,0,0.090909091,0,0,0,0,0,DOI: 10.1002/maco.201709833
0,1,0,1,BCC+B2,AlCoCrFeNiTi,0.6 M NaCl,0.6,NaCl,-230,,0.072,,copper mold suction casting,0.166666667,0,0,0.166666667,0.166666667,0,0.166666667,0,0,0,0,0,0,0,0.166666667,0,0,0,0.166666667,0,0,0,0,0,DOI: 10.1002/maco.201709833
0,1,0,1,BCC+B2,AlCoCrFeNiTi1.5,0.6 M NaCl,0.6,NaCl,-175,,0.32,,copper mold suction casting,0.153846154,0,0,0.153846154,0.153846154,0,0.153846154,0,0,0,0,0,0,0,0.153846154,0,0,0,0.230769231,0,0,0,0,0,DOI: 10.1002/maco.201709833
0,1,0,1,BCC+B2,AlCoCrFeNiTi2,0.6 M NaCl,0.6,NaCl,-190,,0.47,,copper mold suction casting,0.142857143,0,0,0.142857143,0.142857143,0,0.142857143,0,0,0,0,0,0,0,0.142857143,0,0,0,0.285714286,0,0,0,0,0,DOI: 10.1002/maco.201709833
0,1,0,1,BCC+β,Al2NbTi3V2Zr,10wt% HNO3 ,2.38,HNO3,55,1801,39,1746,sintering temperature 1200°C,0.222222222,0,0,0,0,0,0,0,0,0,0,0,0,0.111111111,0,0,0,0,0.333333333,0.222222222,0,0,0,0.111111111,DOI: 10.1002/maco.201709472
0,1,0,1,BCC+β,Al2NbTi3V2Zr,10wt% HNO3 ,2.38,HNO3,69,1840,18,1771,sintering temperature1250 °C,0.222222222,0,0,0,0,0,0,0,0,0,0,0,0,0.111111111,0,0,0,0,0.333333333,0.222222222,0,0,0,0.111111111,DOI: 10.1002/maco.201709472
0,1,0,1,BCC+β,Al2NbTi3V2Zr,10wt% HNO3 ,2.38,HNO3,83,1602,9,1519,sintering temperature 1300°C,0.222222222,0,0,0,0,0,0,0,0,0,0,0,0,0.111111111,0,0,0,0,0.333333333,0.222222222,0,0,0,0.111111111,DOI: 10.1002/maco.201709472
0,1,0,1,BCC+β,Al2NbTi3V2Zr,10wt% HNO3,2.38,HNO3,87,1814,4.5,1727,sintering temperature 1350°C,0.222222222,0,0,0,0,0,0,0,0,0,0,0,0,0.111111111,0,0,0,0,0.333333333,0.222222222,0,0,0,0.111111111,DOI: 10.1002/maco.201709472
0,0,0,1,α + β,Al2NbTi3V2Zr,10wt% HNO3,2.38,HNO3,60,1856,9.6,1796,sintering temperature 1450°C,0.222222222,0,0,0,0,0,0,0,0,0,0,0,0,0.111111111,0,0,0,0,0.333333333,0.222222222,0,0,0,0.111111111,DOI: 10.1002/maco.201709472
0,0,0,1,α + β,Al2NbTi3V2Zr,10wt% HNO3,2.38,HNO3,-82,1854,190,1936,sintering temperature 1550°C,0.222222222,0,0,0,0,0,0,0,0,0,0,0,0,0.111111111,0,0,0,0,0.333333333,0.222222222,0,0,0,0.111111111,DOI: 10.1002/maco.201709472
0,1,0,1,BCC+β,Al2NbTi3V2Zr,10wt% HNO3,2.38,HNO3,15,2032,5.6,2017,sintering temperature 1200°C,0.222222222,0,0,0,0,0,0,0,0,0,0,0,0,0.111111111,0,0,0,0,0.333333333,0.222222222,0,0,0,0.111111111,DOI: 10.1002/maco.201709472
0,1,0,1,BCC+β,Al2NbTi3V2Zr,10wt% HNO3,2.38,HNO3,196,2311,0.59,2115,sintering temperature1250 °C,0.222222222,0,0,0,0,0,0,0,0,0,0,0,0,0.111111111,0,0,0,0,0.333333333,0.222222222,0,0,0,0.111111111,DOI: 10.1002/maco.201709472
0,1,0,1,BCC+β,Al2NbTi3V2Zr,10wt% HNO3,2.38,HNO3,135,1215,0.81,1080,sintering temperature 1300°C,0.222222222,0,0,0,0,0,0,0,0,0,0,0,0,0.111111111,0,0,0,0,0.333333333,0.222222222,0,0,0,0.111111111,DOI: 10.1002/maco.201709472
0,1,0,1,BCC+β,Al2NbTi3V2Zr,10wt% HNO3,2.38,HNO3,110,2093,1.7,1983,sintering temperature 1350°C,0.222222222,0,0,0,0,0,0,0,0,0,0,0,0,0.111111111,0,0,0,0,0.333333333,0.222222222,0,0,0,0.111111111,DOI: 10.1002/maco.201709472
0,0,0,1,α + β,Al2NbTi3V2Zr,10wt% HNO3,2.38,HNO3,108,2249,4.4,2141,sintering temperature 1450°C,0.222222222,0,0,0,0,0,0,0,0,0,0,0,0,0.111111111,0,0,0,0,0.333333333,0.222222222,0,0,0,0.111111111,DOI: 10.1002/maco.201709472
0,0,0,1,α + β,Al2NbTi3V2Zr,10wt% HNO3,2.38,HNO3,-47,1949,53,1996,sintering temperature 1550°C,0.222222222,0,0,0,0,0,0,0,0,0,0,0,0,0.111111111,0,0,0,0,0.333333333,0.222222222,0,0,0,0.111111111,DOI: 10.1002/maco.201709472
1,1,0,0,FCC+BCC,CrFe1.5MnNi0.5,1M NaCl,1,NaCl,-390,19,0.45,409,laser cladding,0,0,0,0,0.25,0,0.375,0,0,0,0,0.25,0,0,0.125,0,0,0,0,0,0,0,0,0,doi:10.3390/met7020043
1,1,0,0,FCC+BCC,Al0.3CrFe1.5MnNi0.5,1M NaCl,1,NaCl,-400,-150,0.69,250,laser cladding,0.069767442,0,0,0,0.23255814,0,0.348837209,0,0,0,0,0.23255814,0,0,0.11627907,0,0,0,0,0,0,0,0,0,doi:10.3390/met7020043
1,1,0,0,FCC+BCC,Al0.5CrFe1.5MnNi0.5,1M NaCl,1,NaCl,-500,-120,1.02,380,laser cladding,0.111111111,0,0,0,0.222222222,0,0.333333333,0,0,0,0,0.222222222,0,0,0.111111111,0,0,0,0,0,0,0,0,0,doi:10.3390/met7020043
1,1,0,0,FCC+BCC,FeCoNiCr,0.6M NaCl,0.6,NaCl,-460,310,0.035,770,laser cladding,0,0,0,0.25,0.25,0,0.25,0,0,0,0,0,0,0,0.25,0,0,0,0,0,0,0,0,0,doi:10.3390/met7020043
1,1,0,0,FCC+BCC,FeCoNiCrCu0.5,0.6M NaCl,0.6,NaCl,-490,90,0.72,580,laser cladding,0,0,0,0.222222222,0.222222222,0.111111111,0.222222222,0,0,0,0,0,0,0,0.222222222,0,0,0,0,0,0,0,0,0,doi:10.3390/met7020043
1,1,0,0,FCC+BCC,FeCoNiCrCu,0.6M NaCl,0.6,NaCl,-530,80,1.23,610,laser cladding,0,0,0,0.2,0.2,0.2,0.2,0,0,0,0,0,0,0,0.2,0,0,0,0,0,0,0,0,0,doi:10.3390/met7020043
1,1,0,0,FCC+BCC,Co1.5CrFeNi1.5Ti0.5,1M NaCl,1,NaCl,-440,330,0.57,770,laser cladding,0,0,0,0.272727273,0.181818182,0,0.181818182,0,0,0,0,0,0,0,0.272727273,0,0,0,0.090909091,0,0,0,0,0,doi:10.3390/met7020043
1,1,0,0,FCC+BCC,Co1.5CrFeNi1.5Ti0.5Mo0.1,1M NaCl,1,NaCl,-380,1210,0.13,1590,laser cladding,0,0,0,0.267857143,0.178571429,0,0.178571429,0,0,0,0,0,0.017857143,0,0.267857143,0,0,0,0.089285714,0,0,0,0,0,doi:10.3390/met7020043
1,1,0,0,FCC+BCC,Co1.5CrFeNi1.5Ti0.5Mo0.5,1M NaCl,1,NaCl,-490,1160,0.2,1650,laser cladding,0,0,0,0.25,0.166666667,0,0.166666667,0,0,0,0,0,0.083333333,0,0.25,0,0,0,0.083333333,0,0,0,0,0,doi:10.3390/met7020043
1,1,0,0,FCC+BCC,Co1.5CrFeNi1.5Ti0.5Mo0.8,1M NaCl,1,NaCl,-550,1180,0.41,1730,laser cladding,0,0,0,0.238095238,0.158730159,0,0.158730159,0,0,0,0,0,0.126984127,0,0.238095238,0,0,0,0.079365079,0,0,0,0,0,doi:10.3390/met7020043
1,1,0,0,FCC + BCC,AlCrFeNiCuCo,1mol/l H2SO4,1,H2SO4,-493,,52.53,,laser cladding,0.166666667,0,0,0.166666667,0.166666667,0.166666667,0.166666667,0,0,0,0,0,0,0,0.166666667,0,0,0,0,0,0,0,0,0,https://doi.org/10.1080/02670836.2018.1444921
1,0,0,0,FCC,Fe24.85Ni25.89Co26Mn0.51Cr22.66Al0.07 ,3.5wt% NaCl,0.6,NaCl,-470,490,0.811,960,wet grinding ,0.00070014,0,0,0.26005201,0.226645329,0,0.24854971,0,0,0,0,0.00510102,0,0,0.25895179,0,0,0,0,0,0,0,0,0,150.203.68.65 (https://iopscience.iop.org/article/10.1149/07711.0741ecst/pdf)
1,0,0,0,FCC,Fe17.39Ni21.47Co21.68Mn20.27Cr19.14 ,3.5wt% NaCl,0.6,NaCl,-500,290,20.3,790,wet grinding ,0,0,0,0.216908454,0.191495748,0,0.173986993,0,0,0,0,0.202801401,0,0,0.214807404,0,0,0,0,0,0,0,0,0,150.203.68.65 (https://iopscience.iop.org/article/10.1149/07711.0741ecst/pdf)
1,0,0,0,FCC,Fe17.18Ni22.15Co21.45Mn19.91Cr19.17Nb0.11 ,3.5wt% NaCl,0.6,NaCl,-480,130,12,610,wet grinding ,0,0,0,0.214564369,0.191757527,0,0.171851555,0,0,0,0,0.199159748,0,0.00110033,0.22156647,0,0,0,0,0,0,0,0,0,150.203.68.65 (https://iopscience.iop.org/article/10.1149/07711.0741ecst/pdf)
1,0,0,0,FCC,Fe31.01Ni17.86Co17.63Mn16.25Cr17.15Nb0.09 ,3.5wt% NaCl,0.6,NaCl,-470,300,1.4,770,wet grinding ,0,0,0,0.176317632,0.171517152,0,0.310131013,0,0,0,0,0.162516252,0,0.00090009,0.178617862,0,0,0,0,0,0,0,0,0,150.203.68.65 (https://iopscience.iop.org/article/10.1149/07711.0741ecst/pdf)
1,0,0,0,FCC,Fe29.26Ni17.57Co16.95Mn15.24Cr20.85Nb0.09 ,3.5wt% NaCl,0.6,NaCl,-460,340,2.38,800,wet grinding ,0,0,0,0.169567827,0.208583433,0,0.292717087,0,0,0,0,0.152460984,0,0.00090036,0.175770308,0,0,0,0,0,0,0,0,0,150.203.68.65 (https://iopscience.iop.org/article/10.1149/07711.0741ecst/pdf)
1,0,0,0,FCC,Fe39.8Ni15.42Co14.89Mn13.62Cr16.06Nb0.17,3.5wt% NaCl,0.6,NaCl,-410,730,0.41,1140,wet grinding ,0,0,0,0.148959584,0.160664266,0,0.398159264,0,0,0,0,0.136254502,0,0.00170068,0.154261705,0,0,0,0,0,0,0,0,0,150.203.68.65 (https://iopscience.iop.org/article/10.1149/07711.0741ecst/pdf)
1,0,0,0,FCC,Fe46.86Ni12.88Co12.54Mn11.72Cr15.8Nb0.16,3.5wt% NaCl,0.6,NaCl,-470,240,1.01,710,wet grinding ,0,0,0,0.12545018,0.158063225,0,0.468787515,0,0,0,0,0.117246899,0,0.00160064,0.128851541,0,0,0,0,0,0,0,0,0,150.203.68.65 (https://iopscience.iop.org/article/10.1149/07711.0741ecst/pdf)
1,0,0,0,FCC,Fe22.63Ni26.06Co26.82Mn24.47 ,3.5wt% NaCl,0.6,NaCl,-510,,2.58,,wet grinding ,0,0,0,0.268253651,0,0,0.226345269,0,0,0,0,0.24474895,0,0,0.26065213,0,0,0,0,0,0,0,0,0,150.203.68.65 (https://iopscience.iop.org/article/10.1149/07711.0741ecst/pdf)
1,0,0,0,FCC,CoCrFeNi,0.6M NaCl,0.6,NaCl,-260,310,,570,AM,0,0,0,0.25,0.25,0,0.25,0,0,0,0,0,0,0,0.25,0,0,0,0,0,0,0,0,0,https://doi.org/10.1007/s10853-018-2652-2
1,0,0,0,FCC,CoCrFeNiCu0.5,0.6M NaCl,0.6,NaCl,-290,90,,380,missing,0,0,0,0.222222222,0.222222222,0.111111111,0.222222222,0,0,0,0,0,0,0,0.222222222,0,0,0,0,0,0,0,0,0,https://doi.org/10.1007/s10853-018-2652-2
1,0,0,0,FCC,CoCrFeNiCu,0.6M NaCl,0.6,NaCl,-330,80,,410,missing,0,0,0,0.2,0.2,0.2,0.2,0,0,0,0,0,0,0,0.2,0,0,0,0,0,0,0,0,0,https://doi.org/10.1007/s10853-018-2652-2
1,0,0,0,FCC,CoCrFeNiAl0.5,0.6M NaCl,0.6,NaCl,-225,385,,610,HIP,0.111111111,0,0,0.222222222,0.222222222,0,0.222222222,0,0,0,0,0,0,0,0.222222222,0,0,0,0,0,0,0,0,0,https://doi.org/10.1007/s10853-018-2652-2
1,0,0,0,FCC,CoCrFeNiAl0.5 ,0.6M NaCl,0.6,NaCl,40,710,,670,annealed,0.111111111,0,0,0.222222222,0.222222222,0,0.222222222,0,0,0,0,0,0,0,0.222222222,0,0,0,0,0,0,0,0,0,https://doi.org/10.1007/s10853-018-2652-2
1,1,0,0,FCC + BCC,Co 0.4 FeCr 0.9 Cu0.3, pH 6.8; NaCl concentra- tion 50 g/L; deposition rate 1.6 mL/h; temperature 35 ± 2 °C,0.854,NaCl,-115,,2.71,,vacuum-arc melting,0,0,0,0.303030303,0.303030303,0.090909091,0.303030303,0,0,0,0,0,0,0,0,0,0,0,0,0,0,0,0,0,https://doi.org/10.1016/j.jmst.2022.02.001
1,1,0,0,FCC + BCC,Co 0.4 FeCr 0.9 Cu 0.5, pH 6.8; NaCl concentra- tion 50 g/L; deposition rate 1.6 mL/h; temperature 35 ± 2 °C,0.854,NaCl,-111,,2.46,,vacuum-arc melting,0,0,0,0.25,0.25,0.25,0.25,0,0,0,0,0,0,0,0,0,0,0,0,0,0,0,0,0,https://doi.org/10.1016/j.jmst.2022.02.001
1,0,0,0,FCC,NiCo,0.1 M NaCl,0.1,NaCl,-326,,0.29,,missing,0,0,0,0.5,0,0,0,0,0,0,0,0,0,0,0.5,0,0,0,0,0,0,0,0,0,https://doi.org/10.1007/s11431-017-9114-1
1,0,0,0,FCC,NiCoFe,0.1 M NaCl,0.1,NaCl,-448,,0.44,,missing,0,0,0,0.333333333,0,0,0.333333333,0,0,0,0,0,0,0,0.333333333,0,0,0,0,0,0,0,0,0,https://doi.org/10.1007/s11431-017-9114-1
1,0,0,0,FCC,NiCoCr,0.1 M NaCl,0.1,NaCl,-266,,0.028,,missing,0,0,0,0.333333333,0.333333333,0,0,0,0,0,0,0,0,0,0.333333333,0,0,0,0,0,0,0,0,0,https://doi.org/10.1007/s11431-017-9114-1
1,0,0,0,FCC,NiCoCrFe,0.1 M NaCl,0.1,NaCl,-269,,0.04,,missing,0,0,0,0.25,0.25,0,0.25,0,0,0,0,0,0,0,0.25,0,0,0,0,0,0,0,0,0,https://doi.org/10.1007/s11431-017-9114-1
1,0,0,0,FCC,NiCo,0.1 M NaCl,0.1,NaCl,-233,,287,,missing,0,0,0,0.5,0,0,0,0,0,0,0,0,0,0,0.5,0,0,0,0,0,0,0,0,0,https://doi.org/10.1007/s11431-017-9114-1
1,0,0,0,FCC,NiCoFe,0.1 M NaCl,0.1,NaCl,-198,,228,,missing,0,0,0,0.333333333,0,0,0.333333333,0,0,0,0,0,0,0,0.333333333,0,0,0,0,0,0,0,0,0,https://doi.org/10.1007/s11431-017-9114-1
1,0,0,0,FCC,NiCoCr,0.1 M NaCl,0.1,NaCl,-163,,23,,missing,0,0,0,0.333333333,0.333333333,0,0,0,0,0,0,0,0,0,0.333333333,0,0,0,0,0,0,0,0,0,https://doi.org/10.1007/s11431-017-9114-1
1,0,0,0,FCC,NiCoCrFe,0.1 M NaCl,0.1,NaCl,-222,,208,,missing,0,0,0,0.25,0.25,0,0.25,0,0,0,0,0,0,0,0.25,0,0,0,0,0,0,0,0,0,https://doi.org/10.1007/s11431-017-9114-1
0,1,0,1,BCC+FeMn+Cr-rich σ,AlCuCrFeMn,0.6M NaCl,0.6,NaCl,-892,,6.97,,missing,0.2,0,0,0,0.2,0.2,0.2,0,0,0,0,0.2,0,0,0,0,0,0,0,0,0,0,0,0,https://doi.org/10.1007/s11665-018-3536-y
0,1,0,1,BCC+FeMn+Cr-rich σ,AlCuCrFeMnW0.05,0.6M NaCl,0.6,NaCl,-876,,6.12,,missing,0.198019802,0,0,0,0.198019802,0.198019802,0.198019802,0,0,0,0,0.198019802,0,0,0,0,0,0,0,0,0.00990099,0,0,0,https://doi.org/10.1007/s11665-018-3536-y
0,1,0,1,BCC+FeMn+Cr-rich σ,AlCuCrFeMnW0.1,0.6M NaCl,0.6,NaCl,-716,,5.39,,missing,0.196078431,0,0,0,0.196078431,0.196078431,0.196078431,0,0,0,0,0.196078431,0,0,0,0,0,0,0,0,0.019607843,0,0,0,https://doi.org/10.1007/s11665-018-3536-y
0,1,0,1,BCC+FeMn+Cr-rich σ,AlCuCrFeMnW0.5,0.6M NaCl,0.6,NaCl,-503,,4.32,,missing,0.181818182,0,0,0,0.181818182,0.181818182,0.181818182,0,0,0,0,0.181818182,0,0,0,0,0,0,0,0,0.090909091,0,0,0,https://doi.org/10.1007/s11665-018-3536-y
0,1,0,1,BCC+FeMn+Cr-rich σ,AlCuCrFeMnW,0.6M NaCl,0.6,NaCl,-313,,3.32,,missing,0.166666667,0,0,0,0.166666667,0.166666667,0.166666667,0,0,0,0,0.166666667,0,0,0,0,0,0,0,0,0.166666667,0,0,0,https://doi.org/10.1007/s11665-018-3536-y
0,1,0,0,BCC,Ti1(FeCoNi)12(Al0Ti1)0.5Cr2.5,0.5mol/l H2SO4,0.5,H2SO4,-553.7,838.8,31.41,1392.5,Laser Cladding,0,0,0,0.25,0.15625,0,0.25,0,0,0,0,0,0,0,0.25,0,0,0,0.03125,0,0,0,0,0,https://doi.org/10.3390/met12050740
0,1,0,0,BCC,Al0.5Ti0.5(FeCoNi)12(Al0.5Ti0.5)0.5Cr2.5,0.5mol/l H2SO4,0.5,H2SO4,-605,756.7,35.65,1361.7,Laser Cladding,0.015625,0,0,0.25,0.15625,0,0.25,0,0,0,0,0,0,0,0.25,0,0,0,0.015625,0,0,0,0,0,https://doi.org/10.3390/met12050740
0,1,0,0,BCC,Al1(FeCoNi)12(Al1Ti0)0.5Cr2.5,0.5mol/l H2SO4,0.5,H2SO4,-468.8,989.6,44.77,1458.4,Laser Cladding,0.03125,0,0,0.25,0.15625,0,0.25,0,0,0,0,0,0,0,0.25,0,0,0,0,0,0,0,0,0,https://doi.org/10.3390/met12050740
1,0,0,0,FCC,CrFe1.5MnNi0.5,0.5M H2SO4,0.5,H2SO4,-473,,686,,missing,0,0,0,0,0.25,0,0.375,0,0,0,0,0.25,0,0,0.125,0,0,0,0,0,0,0,0,0,http://dx.doi.org/10.1038/s41529-017-0009-y
1,1,0,0,FCC + BCC,Al0.3CrFe1.5MnNi0.5,1M NaCl,1,NaCl,-438,,2390,,missing,0.069767442,0,0,0,0.23255814,0,0.348837209,0,0,0,0,0.23255814,0,0,0.11627907,0,0,0,0,0,0,0,0,0,http://dx.doi.org/10.1038/s41529-017-0009-y
0,1,0,0,BCC,Al0.5CrFe1.5MnNi0.5,0.5M H2SO4,0.5,H2SO4,-450,,5080,,missing,0.111111111,0,0,0,0.222222222,0,0.333333333,0,0,0,0,0.222222222,0,0,0.111111111,0,0,0,0,0,0,0,0,0,http://dx.doi.org/10.1038/s41529-017-0009-y
1,0,0,0,FCC,CoCrFeNi,0.5M H2SO4,0.5,H2SO4,-325,,15.8,,LM,0,0,0,0.25,0.25,0,0.25,0,0,0,0,0,0,0,0.25,0,0,0,0,0,0,0,0,0,http://dx.doi.org/10.1038/s41529-017-0009-y
1,1,0,0,FCC + BCC,Al0.25CoCrFeNi,0.5M H2SO4,0.5,H2SO4,-339,,16.7,,missing,0.058823529,0,0,0.235294118,0.235294118,0,0.235294118,0,0,0,0,0,0,0,0.235294118,0,0,0,0,0,0,0,0,0,http://dx.doi.org/10.1038/s41529-017-0009-y
1,1,0,0,FCC + BCC,Al0.5CoCrFeNi,0.5M H2SO4,0.5,H2SO4,-328,,13.4,,missing,0.111111111,0,0,0.222222222,0.222222222,0,0.222222222,0,0,0,0,0,0,0,0.222222222,0,0,0,0,0,0,0,0,0,http://dx.doi.org/10.1038/s41529-017-0009-y
0,1,0,1,BCC+B2,AlCoCrFeNi,0.5M NaCl,0.5,NaCl,-338,,13.1,,missing,0.2,0,0,0.2,0.2,0,0.2,0,0,0,0,0,0,0,0.2,0,0,0,0,0,0,0,0,0,http://dx.doi.org/10.1038/s41529-017-0009-y
1,0,0,0,FCC,FeCoNiCrCu0.5Al0.5,0.5M H2SO4,0.5,H2SO4,-286,,13.1,,missing,0.1,0,0,0.2,0.2,0.1,0.2,0,0,0,0,0,0,0,0.2,0,0,0,0,0,0,0,0,0,http://dx.doi.org/10.1038/s41529-017-0009-y
0,1,0,0,BCC,FeCoNiCrCu0.5Al,0.5M H2SO4,0.5,H2SO4,-288,,0.821,,missing,0.181818182,0,0,0.181818182,0.181818182,0.090909091,0.181818182,0,0,0,0,0,0,0,0.181818182,0,0,0,0,0,0,0,0,0,http://dx.doi.org/10.1038/s41529-017-0009-y
1,1,0,0,FCC+BCC,FeCoNiCrCu0.5Al1.5,0.6M NaCl,0.6,NaCl,-443,,0.0187,,missing,0.25,0,0,0.166666667,0.166666667,0.083333333,0.166666667,0,0,0,0,0,0,0,0.166666667,0,0,0,0,0,0,0,0,0,http://dx.doi.org/10.1038/s41529-017-0009-y
1,0,0,0,FCC,Al0.3CrFe1.5MnNi0.5,0.6M NaCl,0.6,NaCl,-230,,0.0241,,missing,0.069767442,0,0,0,0.23255814,0,0.348837209,0,0,0,0,0.23255814,0,0,0.11627907,0,0,0,0,0,0,0,0,0,http://dx.doi.org/10.1038/s41529-017-0009-y
1,0,0,0,FCC,Al0.3CrFe1.5MnNi0.5Ti0.2,0.6M NaCl,0.6,NaCl,-310,,0.734,,missing,0.066666667,0,0,0,0.222222222,0,0.333333333,0,0,0,0,0.222222222,0,0,0.111111111,0,0,0,0.044444444,0,0,0,0,0,http://dx.doi.org/10.1038/s41529-017-0009-y
1,0,0,0,FCC,Al0.3CrFe1.5MnNi0.5,0.6M NaCl,0.6,NaCl,-230,,0.0241,,missing,0.069767442,0,0,0,0.23255814,0,0.348837209,0,0,0,0,0.23255814,0,0,0.11627907,0,0,0,0,0,0,0,0,0,http://dx.doi.org/10.1038/s41529-017-0009-y
1,0,0,0,FCC,Al0.3CrFe1.5MnNi0.5Si0.2,0.5M HNO3,0.5,HNO3,-300,,0.0471,,missing,0.066666667,0,0,0,0.222222222,0,0.333333333,0,0,0,0,0.222222222,0,0,0.111111111,0.044444444,0,0,0,0,0,0,0,0,http://dx.doi.org/10.1038/s41529-017-0009-y
1,1,0,0,FCC + BCC,Al2CrFeCoCuNi,0.5M HNO3,0.5,HNO3,-180,,38,,missing,0.285714286,0,0,0.142857143,0.142857143,0.142857143,0.142857143,0,0,0,0,0,0,0,0.142857143,0,0,0,0,0,0,0,0,0,http://dx.doi.org/10.1038/s41529-017-0009-y
1,1,0,0,FCC + BCC,Al2CrFeCoCuNiTi0.5,0.5M HNO3,0.5,HNO3,-300,,22,,missing,0.266666667,0,0,0.133333333,0.133333333,0.133333333,0.133333333,0,0,0,0,0,0,0,0.133333333,0,0,0,0.066666667,0,0,0,0,0,http://dx.doi.org/10.1038/s41529-017-0009-y
1,1,0,0,FCC + BCC,Al2CrFeCoCuNiTi,0.5M HNO3,0.5,HNO3,-330,,7.3,,missing,0.25,0,0,0.125,0.125,0.125,0.125,0,0,0,0,0,0,0,0.125,0,0,0,0.125,0,0,0,0,0,http://dx.doi.org/10.1038/s41529-017-0009-y
1,1,0,0,FCC + BCC,Al2CrFeCoCuNiTi1.5,0.5M HNO3,0.5,HNO3,-300,,4.4,,missing,0.235294118,0,0,0.117647059,0.117647059,0.117647059,0.117647059,0,0,0,0,0,0,0,0.117647059,0,0,0,0.176470588,0,0,0,0,0,http://dx.doi.org/10.1038/s41529-017-0009-y
1,1,0,0,FCC + BCC,Al2CrFeCoCuNiTi2,0.6M NaCl,0.6,NaCl,-150,,2.7,,missing,0.222222222,0,0,0.111111111,0.111111111,0.111111111,0.111111111,0,0,0,0,0,0,0,0.111111111,0,0,0,0.222222222,0,0,0,0,0,http://dx.doi.org/10.1038/s41529-017-0009-y
0,0,0,0,missing,AlCoCrFeNi,0.5M H2SO4,0.5,H2SO4,-294,,0.093,,missing,0.2,0,0,0.2,0.2,0,0.2,0,0,0,0,0,0,0,0.2,0,0,0,0,0,0,0,0,0,http://dx.doi.org/10.1038/s41529-017-0009-y
1,1,0,0,FCC + BCC,Al2CrFeCoCuTi,1M NaOH,1,NaOH,-510,,68,,missing,0.285714286,0,0,0.142857143,0.142857143,0.142857143,0.142857143,0,0,0,0,0,0,0,0,0,0,0,0.142857143,0,0,0,0,0,http://dx.doi.org/10.1038/s41529-017-0009-y
1,1,0,0,FCC + BCC,Al2CrFeCoCuTiNi0.5,1M NaOH,1,NaOH,-430,,32,,missing,0.266666667,0,0,0.133333333,0.133333333,0.133333333,0.133333333,0,0,0,0,0,0,0,0.066666667,0,0,0,0.133333333,0,0,0,0,0,http://dx.doi.org/10.1038/s41529-017-0009-y
1,1,0,0,FCC + BCC,Al2CrFeCoCuTiNi,1M NaOH,1,NaOH,-220,,13,,missing,0.25,0,0,0.125,0.125,0.125,0.125,0,0,0,0,0,0,0,0.125,0,0,0,0.125,0,0,0,0,0,http://dx.doi.org/10.1038/s41529-017-0009-y
1,1,0,0,FCC + BCC,Al2CrFeCoCuTiNi1.5,1M NaOH,1,NaOH,-480,,64,,missing,0.235294118,0,0,0.117647059,0.117647059,0.117647059,0.117647059,0,0,0,0,0,0,0,0.176470588,0,0,0,0.117647059,0,0,0,0,0,http://dx.doi.org/10.1038/s41529-017-0009-y
1,1,0,0,FCC + BCC,Al2CrFeCoCuTiNi2,0.6M NaCl,0.6,NaCl,-500,,67,,missing,0.222222222,0,0,0.111111111,0.111111111,0.111111111,0.111111111,0,0,0,0,0,0,0,0.222222222,0,0,0,0.111111111,0,0,0,0,0,http://dx.doi.org/10.1038/s41529-017-0009-y
0,0,0,0,missing,FeCoNiCr,0.6M NaCl,0.6,NaCl,-260,310,0.0315,570,missing,0,0,0,0.25,0.25,0,0.25,0,0,0,0,0,0,0,0.25,0,0,0,0,0,0,0,0,0,http://dx.doi.org/10.1038/s41529-017-0009-y
0,0,0,0,missing,FeCoNiCrCu0.5,0.6M NaCl,0.6,NaCl,-290,90,0.723,380,missing,0,0,0,0.222222222,0.222222222,0.111111111,0.222222222,0,0,0,0,0,0,0,0.222222222,0,0,0,0,0,0,0,0,0,http://dx.doi.org/10.1038/s41529-017-0009-y
0,0,0,0,missing,FeCoNiCrCu,1M H2SO4,1,H2SO4,-330,80,1.32,410,missing,0,0,0,0.2,0.2,0.2,0.2,0,0,0,0,0,0,0,0.2,0,0,0,0,0,0,0,0,0,http://dx.doi.org/10.1038/s41529-017-0009-y
0,0,0,0,missing,CuCr2Fe2Ni2Mn2,1M H2SO4,1,H2SO4,-974,,2.09,,missing,0,0,0,0,0.222222222,0.111111111,0.222222222,0,0,0,0,0.222222222,0,0,0.222222222,0,0,0,0,0,0,0,0,0,http://dx.doi.org/10.1038/s41529-017-0009-y
0,0,0,0,missing,Cu2CrFe2NiMn2,0.6M NaCl,0.6,NaCl,-1144,,40.2,,missing,0,0,0,0,0.125,0.25,0.25,0,0,0,0,0.25,0,0,0.125,0,0,0,0,0,0,0,0,0,http://dx.doi.org/10.1038/s41529-017-0009-y
1,0,0,0,FCC,Cu0.5CoCrFeNi,1M H2SO4,1,H2SO4,-280,70,0.00203,350,missing,0,0,0,0.222222222,0.222222222,0.111111111,0.222222222,0,0,0,0,0,0,0,0.222222222,0,0,0,0,0,0,0,0,0,http://dx.doi.org/10.1038/s41529-017-0009-y
1,0,0,0,FCC,Al0.5CoCrCuFeNi,1M H2SO4,1,H2SO4,-359,,787,,missing,0.090909091,0,0,0.181818182,0.181818182,0.181818182,0.181818182,0,0,0,0,0,0,0,0.181818182,0,0,0,0,0,0,0,0,0,http://dx.doi.org/10.1038/s41529-017-0009-y
1,0,0,0,FCC,Al0.5CoCrCuFeNiB0.2,1M H2SO4,1,H2SO4,-365,,1030,,missing,0.087719298,0.035087719,0,0.175438596,0.175438596,0.175438596,0.175438596,0,0,0,0,0,0,0,0.175438596,0,0,0,0,0,0,0,0,0,http://dx.doi.org/10.1038/s41529-017-0009-y
1,0,0,0,FCC,Al0.5CoCrCuFeNiB0.6,1M H2SO4,1,H2SO4,-392,,2630,,missing,0.081967213,0.098360656,0,0.163934426,0.163934426,0.163934426,0.163934426,0,0,0,0,0,0,0,0.163934426,0,0,0,0,0,0,0,0,0,http://dx.doi.org/10.1038/s41529-017-0009-y
1,0,0,0,FCC,Al0.5CoCrCuFeNiB,0.6M NaCl,0.6,NaCl,-403,,2850,,missing,0.076923077,0.153846154,0,0.153846154,0.153846154,0.153846154,0.153846154,0,0,0,0,0,0,0,0.153846154,0,0,0,0,0,0,0,0,0,http://dx.doi.org/10.1038/s41529-017-0009-y
1,0,0,0,FCC,Al0.5CoCrCuFeNi,5% NaOH,5,NaOH,-1030,-490,94.9,540,missing,0.090909091,0,0,0.181818182,0.181818182,0.181818182,0.181818182,0,0,0,0,0,0,0,0.181818182,0,0,0,0,0,0,0,0,0,http://dx.doi.org/10.1038/s41529-017-0009-y
1,0,0,0,FCC,Al0.5CoCrCuFeNiB0.02,5% NaOH,5,NaOH,-1089,-397,2.13,692,missing,0.09057971,0.003623188,0,0.18115942,0.18115942,0.18115942,0.18115942,0,0,0,0,0,0,0,0.18115942,0,0,0,0,0,0,0,0,0,http://dx.doi.org/10.1038/s41529-017-0009-y
1,0,0,0,FCC,Al0.5CoCrCuFeNiB0.03,5% NaOH,5,NaOH,-1097,-393,3.23,704,missing,0.090415913,0.005424955,0,0.180831826,0.180831826,0.180831826,0.180831826,0,0,0,0,0,0,0,0.180831826,0,0,0,0,0,0,0,0,0,http://dx.doi.org/10.1038/s41529-017-0009-y
1,0,0,0,FCC,Al0.5CoCrCuFeNiB0.04,5% NaOH,5,NaOH,-966,-421,96.9,545,missing,0.090252708,0.007220217,0,0.180505415,0.180505415,0.180505415,0.180505415,0,0,0,0,0,0,0,0.180505415,0,0,0,0,0,0,0,0,0,http://dx.doi.org/10.1038/s41529-017-0009-y
1,0,0,0,FCC,Al0.5CoCrCuFeNiB0.05,5% NaOH,5,NaOH,-1095,-425,1.35,670,missing,0.09009009,0.009009009,0,0.18018018,0.18018018,0.18018018,0.18018018,0,0,0,0,0,0,0,0.18018018,0,0,0,0,0,0,0,0,0,http://dx.doi.org/10.1038/s41529-017-0009-y
1,0,0,0,FCC,Al0.5CoCrCuFeNiB0.07,5% NaOH,5,NaOH,-1103,-414,1.86,689,missing,0.089766607,0.012567325,0,0.179533214,0.179533214,0.179533214,0.179533214,0,0,0,0,0,0,0,0.179533214,0,0,0,0,0,0,0,0,0,http://dx.doi.org/10.1038/s41529-017-0009-y
1,0,0,0,FCC,Al0.5CoCrCuFeNiB0.09,5% NaOH,5,NaOH,-1173,-433,2.03,740,missing,0.089445438,0.016100179,0,0.178890877,0.178890877,0.178890877,0.178890877,0,0,0,0,0,0,0,0.178890877,0,0,0,0,0,0,0,0,0,http://dx.doi.org/10.1038/s41529-017-0009-y
1,0,0,0,FCC,Al0.5CoCrFeNi,0.6M NaCl,0.6,NaCl,-570,130,0.17,700,missing,0.111111111,0,0,0.222222222,0.222222222,0,0.222222222,0,0,0,0,0,0,0,0.222222222,0,0,0,0,0,0,0,0,0,http://dx.doi.org/10.1038/s41529-017-0009-y
1,0,0,0,FCC,AlCrFeNiCoCu,1M NaCl,1,NaCl,-12,,0.00323,,missing,0.166666667,0,0,0.166666667,0.166666667,0.166666667,0.166666667,0,0,0,0,0,0,0,0.166666667,0,0,0,0,0,0,0,0,0,http://dx.doi.org/10.1038/s41529-017-0009-y
1,0,0,0,FCC,CoCrCuFeNiNb,1M HCl,1,HCl,-397,,89.3,,missing,0,0,0,0.166666667,0.166666667,0.166666667,0.166666667,0,0,0,0,0,0,0.166666667,0.166666667,0,0,0,0,0,0,0,0,0,http://dx.doi.org/10.1038/s41529-017-0009-y
1,0,0,0,FCC,FeCoNiCrMn,0.6M NaCl,0.6,NaCl,-390,,0.879,,electrolysis of solid oxides in molten CaCl2 at 850◦C,0,0,0,0.2,0.2,0,0.2,0,0,0,0,0.2,0,0,0.2,0,0,0,0,0,0,0,0,0,http://dx.doi.org/10.1149/2.1521714jes
1,0,0,0,FCC,FeCoNiCrMn,1M HCl,1,HCl,-350,,32.9,,electrolysis of solid oxides in molten CaCl2 at 850◦C,0,0,0,0.2,0.2,0,0.2,0,0,0,0,0.2,0,0,0.2,0,0,0,0,0,0,0,0,0,http://dx.doi.org/10.1149/2.1521714jes
1,0,0,0,FCC,FeCoNiCrMn,1M KOH,1,KOH,-589,,0.778,,electrolysis of solid oxides in molten CaCl2 at 850◦C,0,0,0,0.2,0.2,0,0.2,0,0,0,0,0.2,0,0,0.2,0,0,0,0,0,0,0,0,0,http://dx.doi.org/10.1149/2.1521714jes
1,0,0,0,FCC,Al2Cr5Cu5Fe53Ni35,Seawater (scan rate of 0.1mV/s),0.55,Seawater,-248.09,357.05,0.024,605.14,2◦C,0.02,0,0,0,0.05,0.05,0.53,0,0,0,0,0,0,0,0.35,0,0,0,0,0,0,0,0,0, https://ssrn.com/abstract=4032452
1,0,0,0,FCC,Al2Cr5Cu5Fe53Ni35,Seawater (scan rate of 0.1mV/s),0.55,Seawater,-357.1,305.9,0.018,663,10◦C,0.02,0,0,0,0.05,0.05,0.53,0,0,0,0,0,0,0,0.35,0,0,0,0,0,0,0,0,0, https://ssrn.com/abstract=4032452
1,0,0,0,FCC,Al2Cr5Cu5Fe53Ni35,Seawater (scan rate of 0.1mV/s),0.55,Seawater,-258.11,275.42,0.022,533.53,25◦C,0.02,0,0,0,0.05,0.05,0.53,0,0,0,0,0,0,0,0.35,0,0,0,0,0,0,0,0,0, https://ssrn.com/abstract=4032452
1,0,0,0,FCC,Al2Cr5Cu5Fe53Ni35,Seawater (scan rate of 0.1mV/s),0.55,Seawater,-144.76,143.35,0.023,288.11,50◦C,0.02,0,0,0,0.05,0.05,0.53,0,0,0,0,0,0,0,0.35,0,0,0,0,0,0,0,0,0, https://ssrn.com/abstract=4032452
1,0,0,0,FCC,Al2Cr5Cu5Fe53Ni35,Seawater (scan rate of 0.1mV/s),0.55,Seawater,-200.31,87.49,0.034,287.8,60◦C,0.02,0,0,0,0.05,0.05,0.53,0,0,0,0,0,0,0,0.35,0,0,0,0,0,0,0,0,0, https://ssrn.com/abstract=4032452
1,0,0,0,FCC,Al2Cr5Cu5Fe53Ni35,Seawater (scan rate of 0.1mV/s),0.55,Seawater,-196.34,28.08,0.028,224.42,75◦C,0.02,0,0,0,0.05,0.05,0.53,0,0,0,0,0,0,0,0.35,0,0,0,0,0,0,0,0,0, https://ssrn.com/abstract=4032452
1,0,0,0,FCC,Al2Cr5Cu5Fe53Ni35,Seawater (scan rate of 1 mV/s),0.55,Seawater,-443.31,347.75,0.133,791.06,2◦C,0.02,0,0,0,0.05,0.05,0.53,0,0,0,0,0,0,0,0.35,0,0,0,0,0,0,0,0,0,https://ssrn.com/abstract=4156630
1,0,0,0,FCC,Al2Cr5Cu5Fe53Ni35,Seawater (scan rate of 1 mV/s),0.55,Seawater,-526.6,311.66,0.179,838.26,10◦C,0.02,0,0,0,0.05,0.05,0.53,0,0,0,0,0,0,0,0.35,0,0,0,0,0,0,0,0,0,https://ssrn.com/abstract=4156630
1,0,0,0,FCC,Al2Cr5Cu5Fe53Ni35,Seawater (scan rate of 1 mV/s),0.55,Seawater,-348.7,232.02,0.201,580.72,25◦C,0.02,0,0,0,0.05,0.05,0.53,0,0,0,0,0,0,0,0.35,0,0,0,0,0,0,0,0,0,https://ssrn.com/abstract=4156630
1,0,0,0,FCC,Al2Cr5Cu5Fe53Ni35,Seawater (scan rate of 1 mV/s),0.55,Seawater,-207.8,153.25,0.21,361.05,50◦C,0.02,0,0,0,0.05,0.05,0.53,0,0,0,0,0,0,0,0.35,0,0,0,0,0,0,0,0,0,https://ssrn.com/abstract=4156630
1,0,0,0,FCC,Al2Cr5Cu5Fe53Ni35,Seawater (scan rate of 1 mV/s),0.55,Seawater,-261.34,48.06,0.549,309.4,60◦C,0.02,0,0,0,0.05,0.05,0.53,0,0,0,0,0,0,0,0.35,0,0,0,0,0,0,0,0,0,https://ssrn.com/abstract=4156630
1,0,0,0,FCC,Al2Cr5Cu5Fe53Ni35,Seawater (scan rate of 1 mV/s),0.55,Seawater,-279.65,-3.22,0.432,276.43,75◦C,0.02,0,0,0,0.05,0.05,0.53,0,0,0,0,0,0,0,0.35,0,0,0,0,0,0,0,0,0,https://ssrn.com/abstract=4156630
1,0,0,0,FCC,Al2Cr5Cu5Fe53Ni35,Seawater (scan rate of 10 mV/s),0.55,Seawater,-515.25,461.75,0.252,977,2◦C,0.02,0,0,0,0.05,0.05,0.53,0,0,0,0,0,0,0,0.35,0,0,0,0,0,0,0,0,0,https://ssrn.com/abstract=4156630
1,0,0,0,FCC,Al2Cr5Cu5Fe53Ni35,Seawater (scan rate of 10 mV/s),0.55,Seawater,-552.7,352.6,0.491,905.3,10◦C,0.02,0,0,0,0.05,0.05,0.53,0,0,0,0,0,0,0,0.35,0,0,0,0,0,0,0,0,0,https://ssrn.com/abstract=4156630
1,0,0,0,FCC,Al2Cr5Cu5Fe53Ni35,Seawater (scan rate of 10 mV/s),0.55,Seawater,-600.88,289.72,0.837,890.6,25◦C,0.02,0,0,0,0.05,0.05,0.53,0,0,0,0,0,0,0,0.35,0,0,0,0,0,0,0,0,0,https://ssrn.com/abstract=4156630
1,0,0,0,FCC,Al2Cr5Cu5Fe53Ni35,Seawater (scan rate of 10 mV/s),0.55,Seawater,-308.19,11.25,0.438,319.44,50◦C,0.02,0,0,0,0.05,0.05,0.53,0,0,0,0,0,0,0,0.35,0,0,0,0,0,0,0,0,0,https://ssrn.com/abstract=4156630
1,0,0,0,FCC,Al2Cr5Cu5Fe53Ni35,Seawater (scan rate of 10 mV/s),0.55,Seawater,-319.01,81.06,0.716,400.07,60◦C,0.02,0,0,0,0.05,0.05,0.53,0,0,0,0,0,0,0,0.35,0,0,0,0,0,0,0,0,0,https://ssrn.com/abstract=4156630
1,0,0,0,FCC,Al2Cr5Cu5Fe53Ni35,Seawater (scan rate of 10 mV/s),0.55,Seawater,-335.62,14.78,1.154,350.4,75◦C,0.02,0,0,0,0.05,0.05,0.53,0,0,0,0,0,0,0,0.35,0,0,0,0,0,0,0,0,0,https://ssrn.com/abstract=4156630
0,1,0,0,BCC,WTaMoNbV,0.6M NaCl,0.6,NaCl,-126,,1.759,,LPBF,0,0,0,0,0,0,0,0,0,0,0,0,0.2,0.2,0,0,0,0.2,0,0.2,0.2,0,0,0,https://ssrn.com/abstract=4053495
0,1,0,0,BCC,WTaMoNbV,0.6M NaCl,0.6,NaCl,-85,,2.936,,AMF,0,0,0,0,0,0,0,0,0,0,0,0,0.2,0.2,0,0,0,0.2,0,0.2,0.2,0,0,0,https://ssrn.com/abstract=4053495
1,1,0,0,FCC + BCC, (TiMoZr)60Co20Cr20,NaCl,0.6,NaCl,-79.0558,962.03,3.7,1041.0858,550◦C,0,0,0,0.2,0.2,0,0,0,0,0,0,0,0.2,0,0,0,0,0,0.2,0,0,0,0,0.2,https://doi.org/10.1080/01411594.2022.2041636
1,1,0,0,FCC + BCC, (TiMoZr)60Co20Cr20,NaCl,0.6,NaCl,-67.5994,845.23,1.6,912.8294,650◦C,0,0,0,0.2,0.2,0,0,0,0,0,0,0,0.2,0,0,0,0,0,0.2,0,0,0,0,0.2,https://doi.org/10.1080/01411594.2022.2041636
1,1,0,0,FCC + BCC, (TiMoZr)60Co20Cr20,NaCl,0.6,NaCl,-50.5879,752.68,5.9,803.2679,750◦C,0,0,0,0.2,0.2,0,0,0,0,0,0,0,0.2,0,0,0,0,0,0.2,0,0,0,0,0.2,https://doi.org/10.1080/01411594.2022.2041636
1,1,0,0,FCC + BCC, (TiMoZr)60Co20Cr20,NaCl,0.6,NaCl,-85.2588,882.65,3.81,967.9088,850◦C,0,0,0,0.2,0.2,0,0,0,0,0,0,0,0.2,0,0,0,0,0,0.2,0,0,0,0,0.2,https://doi.org/10.1080/01411594.2022.2041636
1,1,0,0,FCC + BCC, (TiMoZr)60Co20Cr20,NaCl,0.6,NaCl,-85.1658,1256.82,0.858,1341.9858,950◦C,0,0,0,0.2,0.2,0,0,0,0,0,0,0,0.2,0,0,0,0,0,0.2,0,0,0,0,0.2,https://doi.org/10.1080/01411594.2022.2041636
0,1,0,0,BCC,TiZrNbTaMo,Phosphate buffer solution (37 ◦C),,PBS,-607,,,,arc melting + powder metallurgy,0,0,0,0,0,0,0,0,0,0,0,0,0.2,0.2,0,0,0,0.2,0.2,0,0,0,0,0.2,https://doi.org/10.3390/ma15082931
0,1,0,0,BCC,Ti6Al4V,Phosphate buffer solution (37 ◦C),,PBS,-571,,,,arc melting + powder metallurgy,0.363636364,0,0,0,0,0,0,0,0,0,0,0,0,0,0,0,0,0,0.545454545,0.090909091,0,0,0,0,https://doi.org/10.3390/ma15082931
0,1,0,0,BCC,CoCrMo,Phosphate buffer solution (37 ◦C),,PBS,-320,435,,755,arc melting + powder metallurgy,0,0,0,0.333333333,0.333333333,0,0,0,0,0,0,0,0.333333333,0,0,0,0,0,0,0,0,0,0,0,https://doi.org/10.3390/ma15082931
1,0,0,1,FCC + amorphous,CuNiTiNbCr,0.6M NaCl,0.6,NaCl,-200,,0.72,,0V,0,0,0,0,0.2,0.2,0,0,0,0,0,0,0,0.2,0.2,0,0,0,0.2,0,0,0,0,0,https://ssrn.com/abstract=4163581
1,0,0,1,FCC + amorphous,CuNiTiNbCr,0.6M NaCl,0.6,NaCl,-195,,0.7,,50V,0,0,0,0,0.2,0.2,0,0,0,0,0,0,0,0.2,0.2,0,0,0,0.2,0,0,0,0,0,https://ssrn.com/abstract=4163581
1,0,0,1,FCC + amorphous,CuNiTiNbCr,0.6M NaCl,0.6,NaCl,-127,,0.39,,100V,0,0,0,0,0.2,0.2,0,0,0,0,0,0,0,0.2,0.2,0,0,0,0.2,0,0,0,0,0,https://ssrn.com/abstract=4163581
1,0,0,1,FCC + amorphous,CuNiTiNbCr,0.6M NaCl,0.6,NaCl,-103,,0.061,,150V,0,0,0,0,0.2,0.2,0,0,0,0,0,0,0,0.2,0.2,0,0,0,0.2,0,0,0,0,0,https://ssrn.com/abstract=4163581
1,0,0,1,FCC + amorphous,CuNiTiNbCr,0.6M NaCl,0.6,NaCl,-96,,0.19,,200V,0,0,0,0,0.2,0.2,0,0,0,0,0,0,0,0.2,0.2,0,0,0,0.2,0,0,0,0,0,https://ssrn.com/abstract=4163581
1,1,0,0,FCC+BCC,(TiMoZr)60Al30Si10,NaCl,0.6,NaCl,-93.05,877.28,30.0325,970.33,350◦C,0.3,0,0,0,0,0,0,0,0,0,0,0,0.2,0,0,0.1,0,0,0.2,0,0,0,0,0.2,https://doi.org/10.1007/s12633-022-01779-4
1,1,0,0,FCC+BCC,(TiMoZr)60Al30Si10,NaCl,0.6,NaCl,-84.56,655.86,33.367,740.42,450◦C,0.3,0,0,0,0,0,0,0,0,0,0,0,0.2,0,0,0.1,0,0,0.2,0,0,0,0,0.2,https://doi.org/10.1007/s12633-022-01779-4
1,1,0,0,FCC+BCC,(TiMoZr)60Al30Si10,NaCl,0.6,NaCl,-73.53,517.46,51.5706,590.99,550◦C,0.3,0,0,0,0,0,0,0,0,0,0,0,0.2,0,0,0.1,0,0,0.2,0,0,0,0,0.2,https://doi.org/10.1007/s12633-022-01779-4
1,1,0,0,FCC+BCC,(TiMoZr)60Al30Si10,NaCl,0.6,NaCl,-68.95,387.39,65.744,456.34,650◦C,0.3,0,0,0,0,0,0,0,0,0,0,0,0.2,0,0,0.1,0,0,0.2,0,0,0,0,0.2,https://doi.org/10.1007/s12633-022-01779-4
1,1,0,0,FCC+BCC,(TiMoZr)60Al30Si10,NaCl,0.6,NaCl,-37.88,287.41,7.44878,325.29,750◦C,0.3,0,0,0,0,0,0,0,0,0,0,0,0.2,0,0,0.1,0,0,0.2,0,0,0,0,0.2,https://doi.org/10.1007/s12633-022-01779-4
1,0,0,1,FCC+Mo and Cr riched σ/μ,CoCrFeNi,5 mM H2SO4,0.05,H2SO4,245,,0.047,,arc melting,0,0,0,0.25,0.25,0,0.25,0,0,0,0,0,0,0,0.25,0,0,0,0,0,0,0,0,0,https://doi.org/10.21203/rs.3.rs-1837935/v1
1,0,0,1,FCC+Mo and Cr riched σ/μ,CoCrFeNiMo0.2,5 mM H2SO4,0.05,H2SO4,161,,0.057,,arc melting,0,0,0,0.238095238,0.238095238,0,0.238095238,0,0,0,0,0,0.047619048,0,0.238095238,0,0,0,0,0,0,0,0,0,https://doi.org/10.21203/rs.3.rs-1837935/v1
1,0,0,1,FCC+Mo and Cr riched σ/μ,CoCrFeNiMo0.4,5 mM H2SO4,0.05,H2SO4,180,,0.091,,arc melting,0,0,0,0.227272727,0.227272727,0,0.227272727,0,0,0,0,0,0.090909091,0,0.227272727,0,0,0,0,0,0,0,0,0,https://doi.org/10.21203/rs.3.rs-1837935/v1
1,0,0,1,FCC+Mo and Cr riched σ/μ,CoCrFeNiMo0.65,5 mM H2SO4,0.05,H2SO4,171,,0.101,,arc melting,0,0,0,0.215053763,0.215053763,0,0.215053763,0,0,0,0,0,0.139784946,0,0.215053763,0,0,0,0,0,0,0,0,0,https://doi.org/10.21203/rs.3.rs-1837935/v1
1,0,0,1,FCC+Mo and Cr riched σ/μ,CoCrFeNiMo0.8,5 mM H2SO4,0.05,H2SO4,204,,0.033,,arc melting,0,0,0,0.208333333,0.208333333,0,0.208333333,0,0,0,0,0,0.166666667,0,0.208333333,0,0,0,0,0,0,0,0,0,https://doi.org/10.21203/rs.3.rs-1837935/v1
1,0,0,1,FCC+Mo and Cr riched σ/μ,CoCrFeNiMo,5 mM H2SO4,0.05,H2SO4,152,,0.082,,arc melting,0,0,0,0.2,0.2,0,0.2,0,0,0,0,0,0.2,0,0.2,0,0,0,0,0,0,0,0,0,https://doi.org/10.21203/rs.3.rs-1837935/v1
1,1,0,0,FCC + BCC,Al0.5CrFeNiTi0.16Si0.09,0.6M NaCl,0.6,NaCl,-562,,1.5,,arc melting,0.133333333,0,0,0,0.266666667,0,0.266666667,0,0,0,0,0,0,0,0.266666667,0.024,0,0,0.042666667,0,0,0,0,0,DOI: 10.1134/S0031918X21100033
1,1,0,0,FCC + BCC,Al0.5CrFeNiTi0.125Si0.125,0.6M NaCl,0.6,NaCl,-786,,2.1,,arc melting,0.133333333,0,0,0,0.266666667,0,0.266666667,0,0,0,0,0,0,0,0.266666667,0.033333333,0,0,0.033333333,0,0,0,0,0,DOI: 10.1134/S0031918X21100033
1,1,0,0,FCC + BCC,Al0.5CrFeNiSi0.25,0.6M NaCl,0.6,NaCl,-595,,1.3,,arc melting,0.133333333,0,0,0,0.266666667,0,0.266666667,0,0,0,0,0,0,0,0.266666667,0.066666667,0,0,0,0,0,0,0,0,DOI: 10.1134/S0031918X21100033
1,0,0,0,FCC,CoCrFeNi,0.5 M H2SO4,0.5,H2SO4,-217.4,,19.8,,plasma cladding,0,0,0,0.25,0.25,0,0.25,0,0,0,0,0,0,0,0.25,0,0,0,0,0,0,0,0,0,https://doi.org/10.1007/s11666-022-01380-6
1,0,0,0,FCC,(CoCrFeNi)94Ti1.5Al4.5,0.5 M H2SO4,0.5,H2SO4,-142.6,,10.2,,plasma cladding,0.045,0,0,0.235,0.235,0,0.235,0,0,0,0,0,0,0,0.235,0,0,0,0.015,0,0,0,0,0,https://doi.org/10.1007/s11666-022-01380-6
1,0,0,0,FCC,CoCrFeNi,0.5 M HCl,0.5,HCl,-292,,11.6,,plasma cladding,0,0,0,0.25,0.25,0,0.25,0,0,0,0,0,0,0,0.25,0,0,0,0,0,0,0,0,0,https://doi.org/10.1007/s11666-022-01380-6
1,0,0,0,FCC,(CoCrFeNi)94Ti1.5Al4.5,0.5 M HCl,0.5,HCl,-266.3,,10.9,,plasma cladding,0.045,0,0,0.235,0.235,0,0.235,0,0,0,0,0,0,0,0.235,0,0,0,0.015,0,0,0,0,0,https://doi.org/10.1007/s11666-022-01380-6
1,1,0,1,BCC+FCC+B2,Al0.5CoCrFe,0.5 M H2SO4,0.5,H2SO4,-463,886,878.62,1349,arc melting,0.142857143,0,0,0.285714286,0.285714286,0,0.285714286,0,0,0,0,0,0,0,0,0,0,0,0,0,0,0,0,0,DOI: 10.1002/maco.202112851
1,1,0,1,BCC+FCC+B2,Al0.5CoCrFeNi0.2,0.5 M H2SO4,0.5,H2SO4,-382,919,66.43,1301,arc melting,0.135135135,0,0,0.27027027,0.27027027,0,0.27027027,0,0,0,0,0,0,0,0.054054054,0,0,0,0,0,0,0,0,0,DOI: 10.1002/maco.202112851
1,1,0,1,BCC+FCC+B2,Al0.5CoCrFeNi0.6,0.5 M H2SO4,0.5,H2SO4,-381,852,23.07,1233,arc melting,0.12195122,0,0,0.243902439,0.243902439,0,0.243902439,0,0,0,0,0,0,0,0.146341463,0,0,0,0,0,0,0,0,0,DOI: 10.1002/maco.202112851
1,1,0,1,BCC+FCC+B2,Al0.5CoCrFeNi0.8,0.5 M H2SO4,0.5,H2SO4,-321,843,21.87,1164,arc melting,0.11627907,0,0,0.23255814,0.23255814,0,0.23255814,0,0,0,0,0,0,0,0.186046512,0,0,0,0,0,0,0,0,0,DOI: 10.1002/maco.202112851
1,1,0,0,FCC + BCC,Al0.5CoCrFeNi1.6Ti0.7,1M NaCl,1,NaCl,-626,,16.2,,induction melting,0.086206897,0,0,0.172413793,0.172413793,0,0.172413793,0,0,0,0,0,0,0,0.275862069,0,0,0,0.120689655,0,0,0,0,0,https://doi.org/10.3390/met12020352
